Repository: outward-tech/pycalphad

File: databases/nims_alfe.tdb
$ ALFE
$
$ -----------------------------------------------------------------------------
$ 2006.12.21
$ 2007.02.20 mod  ( 386.15 --> 368.15 )
$ 
$ TDB file created by K.Hashimoto and T.Abe,
$
$ Particle Simulation and Thermodynamics Group, National Institute for 
$ Materials Science. 1-2-1 Sengen, Tsukuba, Ibaraki 305-0047, Japan
$ 
$ e-mail: abe.taichi@nims.go.jp
$
$ Copyright (C) NIMS 2007
$ -----------------------------------------------------------------------------
$
$ The parameter set is taken from
$ COST 507, Thermochemical database for light metal alloys, vol.2
$ Ed. I.Ansara, A.T.Dinsdale, M.H.Rand, (1998)
$ ISBN: 92-828-3902-8
$
$ -----------------------------------------------------------------------------
$
 ELEMENT /-   ELECTRON_GAS              0.0000E+00  0.0000E+00  0.0000E+00!
 ELEMENT VA   VACUUM                    0.0000E+00  0.0000E+00  0.0000E+00!
 ELEMENT AL   FCC_A1                    26.981539   4577.296    28.3215!
 ELEMENT FE   BCC_A2                    55.847      4489        27.28  !  

$
$--------1---------2---------3---------4---------5---------6---------7---------8
$
 FUNCTION UN_ASS     298.15   0;                                 300.00 N !
 FUNCTION GHSERAL    298.15  -7976.15+137.093038*T-24.3671976*T*LN(T)
   -.001884662*T**2-8.77664E-07*T**3+74092*T**(-1);              700  Y 
   -11276.24+223.048446*T-38.5844296*T*LN(T)+.018531982*T**2
   -5.764227E-06*T**3+74092*T**(-1);                             933.47 Y
   -11278.378+188.684153*T-31.748192*T*LN(T)-1.230524E+28*T**(-9); 2900 N !

 FUNCTION GHSERFE    298.15  +1225.7+124.134*T-23.5143*T*LN(T)
     -.00439752*T**2-5.8927E-08*T**3+77359*T**(-1);              1811  Y
      -25383.581+299.31255*T-46*T*LN(T)+2.29603E+31*T**(-9);     6000  N !
$
 FUNCTION GALBCC     298.15  +10083-4.813*T+GHSERAL#;            6000  N !
 FUNCTION GBCCAL     298.15  +10083-4.813*T+GHSERAL#;            6000  N !
 FUNCTION GALLIQ     298.15  +11005.029-11.841867*T
                  +7.934E-20*T**7+GHSERAL#;                      933.47  Y
       +10482.382-11.253974*T+1.231E+28*T**(-9)+GHSERAL#;        2900 N !
 FUNCTION GFEFCC     298.15  -1462.4+8.282*T-1.15*T*LN(T)
     +6.4E-04*T**2+GHSERFE#;                                     1811  Y
      -1713.815+0.94001*T+0.49251E+31*T**(-9)+GHSERFE#;          6000  N !
 FUNCTION GFELIQ     298.15  +12040.17-6.55843*T
     -3.67516E-21*T**7+GHSERFE#;                                 1811  Y
     +14544.751-8.01055*T-2.29603E+31*T**(-9)+GHSERFE#;          6000  N !
$
 TYPE_DEFINITION % SEQ *!
 DEFINE_SYSTEM_DEFAULT ELEMENT 2 !
 DEFAULT_COMMAND DEF_SYS_ELEMENT VA !
$
PHASE LIQUID %  1  1.0  !
   CONSTITUENT LIQUID :AL,FE: !
   PARAMETER G(LIQUID,AL;0)  298.15  +GALLIQ#;            6000 N !
   PARAMETER G(LIQUID,FE;0)  298.15  +GFELIQ#;            6000 N !
   PARAMETER G(LIQUID,AL,FE;0) 298.15 -91976.5+22.1314*T; 6000 N !
   PARAMETER G(LIQUID,AL,FE;1) 298.15 -5672.58+4.8728*T;  6000 N !
   PARAMETER G(LIQUID,AL,FE;2) 298.15 +121.9;             6000 N !


TYPE_DEFINITION - GES A_P_D BCC_A2 MAGNETIC  -1.0    0.4 !
PHASE BCC_A2  %-  2 1   3 !
   CONSTITUENT BCC_A2  :AL,FE: VA :  !
   PARAMETER G(BCC_A2,AL:VA;0)      298.15  +GALBCC#;      2900 N !
   PARAMETER G(BCC_A2,FE:VA;0)      298.15  +GHSERFE#;     6000 N !
   PARAMETER TC(BCC_A2,FE:VA;0)     298.15  1043;          6000 N !
   PARAMETER BMAGN(BCC_A2,FE:VA;0)  298.15  2.22;          6000 N !
$  PARAMETER G(BCC_A2,AL,FE:VA;0)   298.15  +4.0*(-30740+7.9972*T);
   PARAMETER G(BCC_A2,AL,FE:VA;0)   298.15  -122960.+31.9888*T; 6000 N !
$  PARAMETER G(BCC_A2,AL,FE:VA;1)   298.15  +8.0*(368.15);
   PARAMETER G(BCC_A2,AL,FE:VA;1)   298.15  +2945.2;       6000 N !
   PARAMETER TC(BCC_A2,AL,FE:VA;1)  298.15   +504;         6000 N !

$ separate the order and disordered phases 
$ -2*860*8.31451
$
TYPE_DEFINITION & GES A_P_D B2_BCC DIS_PART BCC_A2 ,,,!
PHASE B2_BCC %&  3 0.5  0.5  3  !
   CONSTITUENT B2_BCC  :AL,FE:AL,FE:VA:  !
   PARAMETER G(B2_BCC,AL:AL:VA;0)  298.15  0.0;         6000 N !
   PARAMETER G(B2_BCC,FE:AL:VA;0)  298.15  -14300.9572; 6000 N !
   PARAMETER G(B2_BCC,AL:FE:VA;0)  298.15  -14300.9572; 6000 N !
   PARAMETER G(B2_BCC,FE:FE:VA;0)  298.15  0.0;         6000 N !


$ includes the parameters of order + disordered in a single description
$TYPE_DEFINITION + GES A_P_D BCC_B2 MAGNETIC  -1.0    0.4 !
$PHASE BCC_B2 %+  3 0.5  0.5  3  !
$   CONSTITUENT BCC_B2  :AL,FE:AL,FE:VA:  !
$   PARAMETER G(BCC_B2,AL:AL:VA;0)  298.15  +GBCCAL#;       6000 N !
$   PARAMETER G(BCC_B2,FE:AL:VA;0)  298.15 
$             -37890.478+7.9972*T+0.5*GALBCC#+0.5*GHSERFE#; 6000 N !
$   PARAMETER G(BCC_B2,AL:FE:VA;0)  298.15
$             -37890.478+7.9972*T+0.5*GALBCC#+0.5*GHSERFE#; 6000 N !
$   PARAMETER G(BCC_B2,FE:FE:VA;0)  298.15  +GHSERFE#;      6000 N !
$   PARAMETER TC(BCC_B2,FE:AL:VA;0)     298.15  521.5;      6000 N !
$   PARAMETER BMAGN(BCC_B2,FE:AL:VA;0)  298.15  1.11;       6000 N !
$   PARAMETER TC(BCC_B2,AL:FE:VA;0)     298.15  521.5;      6000 N !
$   PARAMETER BMAGN(BCC_B2,AL:FE:VA;0)  298.15  1.11;       6000 N !
$   PARAMETER TC(BCC_B2,FE:FE:VA;0)     298.15  1043.0;     6000 N !
$   PARAMETER BMAGN(BCC_B2,FE:FE:VA;0)  298.15  2.22;       6000 N !
$   PARAMETER G(BCC_B2,AL,FE:AL:VA;0) 
$                               298.15 -22485.072+7.9772*T; 6000 N !
$   PARAMETER G(BCC_B2,AL:AL,FE:VA;0) 
$                               298.15 -22485.072+7.9772*T; 6000 N !
$   PARAMETER G(BCC_B2,AL,FE:AL:VA;1)     298.15 +368.15;   6000 N !
$   PARAMETER G(BCC_B2,AL:AL,FE:VA;1)     298.15 +368.15;   6000 N !
$   PARAMETER TC(BCC_B2,AL,FE:AL:VA;0)    298.15  189.0;    6000 N !
$   PARAMETER TC(BCC_B2,AL:AL,FE:VA;0)    298.15  189.0;    6000 N !
$   PARAMETER TC(BCC_B2,AL,FE:AL:VA;1)    298.15   63.0;    6000 N !
$   PARAMETER TC(BCC_B2,AL:AL,FE:VA;1)    298.15   63.0;    6000 N !
$   PARAMETER BMAGN(BCC_B2,AL,FE:AL:VA;0) 298.15    0.0;    6000 N !
$   PARAMETER BMAGN(BCC_B2,AL:AL,FE:VA;0) 298.15    0.0;    6000 N !
$   PARAMETER TC(BCC_B2,AL,FE:FE:VA;0)    289.15 -189.0;    6000 N !
$   PARAMETER TC(BCC_B2,FE:AL,FE:VA;0)    298.15 -189.0;    6000 N !
$   PARAMETER TC(BCC_B2,AL,FE:FE:VA;1)    298.15   63.0;    6000 N !
$   PARAMETER TC(BCC_B2,FE:AL,FE:VA;1)    298.15   63.0;    6000 N !
$   PARAMETER BMAGN(BCC_B2,AL,FE:FE:VA;0) 298.15    0.0;    6000 N !
$   PARAMETER BMAGN(BCC_B2,FE:AL,FE:VA;0) 298.15    0.0;    6000 N !
$   PARAMETER G(BCC_B2,AL,FE:FE:VA;0) 
$                               298.15 -24693.972+7.9772*T; 6000 N !
$   PARAMETER G(BCC_B2,FE:AL,FE:VA;0) 
$                               298.15 -24693.972+7.9772*T; 6000 N !
$   PARAMETER G(BCC_B2,AL,FE:FE:VA;1)     298.15 +368.15;   6000 N !
$   PARAMETER G(BCC_B2,FE:AL,FE:VA;1)     298.15 +368.15;   6000 N !

TYPE_DEFINITION / GES A_P_D FCC_A1 MAGNETIC  -3.0    2.80000E-01 !
PHASE FCC_A1  %/  2 1   1 !
   CONSTITUENT FCC_A1  :AL,FE : VA :  !
   PARAMETER G(FCC_A1,AL:VA;0)      298.15   +GHSERAL#;       2900 N !
   PARAMETER G(FCC_A1,FE:VA;0)      298.15   +GFEFCC#;        6000 N !
   PARAMETER TC(FCC_A1,FE:VA;0)     298.15   +67;             6000 N !
   PARAMETER BMAGN(FCC_A1,FE:VA;0)  298.15   +0.7;            6000 N !
   PARAMETER G(FCC_A1,AL,FE:VA;0)   298.15  -76066.1+18.6758*T; 6000 N !
   PARAMETER G(FCC_A1,AL,FE:VA;1)   298.15  +21167.4+1.3398*T;  6000 N !

TYPE_DEFINITION 1 GES A_P_D HCP_A3 MAGNETIC  -3.0    2.80000E-01 !
PHASE HCP_A3  %1  2 1   .5 !
   CONSTITUENT HCP_A3  :AL,FE: VA :  !
   PARAMETER G(HCP_A3,AL:VA;0)  298.15  +5481-1.8*T+GHSERAL#;  2900 N !
   PARAMETER G(HCP_A3,FE:VA;0)  298.15
                  -3705.78+12.591*T-1.15*T*LN(T)
                  +6.4E-04*T**2+GHSERFE#;  1.81100E+03  Y
                  -3957.199+5.24951*T+4.9251E+30*T**(-9)+GHSERFE#;  6000 N !
   PARAMETER G(HCP_A3,AL,FE:VA;0)  298.15  -106903.0+20.0*T;        6000 N !

PHASE AL2FE   % 2  2  1   !
   CONSTITUENT AL2FE  :AL:FE:  !
   PARAMETER G(AL2FE,AL:FE;0)  298.15 
                              -98097.0+18.7503*T+2*GHSERAL#+GHSERFE#; 6000 N !

PHASE AL13FE4  %  3  0.6275  0.235  0.1375  !
   CONSTITUENT AL13FE4  :AL:FE:AL,VA:  !
   PARAMETER G(AL13FE4,AL:FE:AL;0)  298.15
                   -30714.4+7.44*T+0.765*GHSERAL#+0.235*GHSERFE#;     6000 N !
   PARAMETER G(AL13FE4,AL:FE:VA;0)  298.15
                   -27781.3+7.2566*T+0.6275*GHSERAL#+0.235*GHSERFE#;  6000 N !

PHASE AL5FE2   % 2  5  2  !
   CONSTITUENT AL5FE2  :AL:FE:  !
   PARAMETER G(AL5FE2,AL:FE;0)  298.15  
                            -228576+48.99503*T+5*GHSERAL#+2*GHSERFE#; 6000 N !

PHASE AL5FE4  % 1 1.0 !
   CONSTITUENT AL5FE4  :AL,FE :  !
   PARAMETER G(AL5FE4,AL;0)     298.15  +12178.90-4.813*T+GHSERAL#;   6000 N !
   PARAMETER G(AL5FE4,FE;0)     298.15  +5009.03+GHSERFE#;            6000 N !
   PARAMETER G(AL5FE4,AL,FE;0)  298.15  -131649+29.4833*T;            6000 N !
   PARAMETER G(AL5FE4,AL,FE;1)  298.15  -18619.5;                     6000 N !

$ALFE-NIMS

File: databases/nims_almg.TDB
$$$$$$$$$$$$$$$$$$$$$$$$$$$$$$$$$$$$$$$$$$$$$$$$$$$$$$$$$$$$$$$$$$$$$$$$$$$$$$
$ Date: 2024-09-24 17:38
$ Components: /-, AL, MG, VA
$ Phases: ALMG_BETA, ALMG_EPSILON, ALMG_GAMMA, FCC_A1, HCP_A3, LIQUID
$ Generated by AlanCarter (pycalphad 0.10.6.dev12+gb8a989f7.d20240924)
$$$$$$$$$$$$$$$$$$$$$$$$$$$$$$$$$$$$$$$$$$$$$$$$$$$$$$$$$$$$$$$$$$$$$$$$$$$$$$

ELEMENT /- ELECTRON_GAS 0.0 0.0 0.0 !
ELEMENT AL FCC_A1 26.982 4577.3 28.322 !
ELEMENT MG HCP_A3 24.305 4998.0 32.671 !
ELEMENT VA VACUUM 0.0 0.0 0.0 !


FUNCTION GALBCC 298.15 10083.0-4.813*T+GHSERAL; 6000.0 N !
FUNCTION GHCPAL 298.15 5481.0-1.799*T+GHSERAL; 6000.0 N !
FUNCTION GHSERAL 298.15 -7976.15+137.071542*T-24.3671976*T*LOG(T)
  -8.77664E-07*T**(3)-0.001884662*T**(2)+74092.0*T**(-1); 700.0 Y -11276.24
  +223.02695*T-38.5844296*T*LOG(T)-5.764227E-06*T**(3)+0.018531982*T**(2)
  +74092.0*T**(-1); 933.6 Y -11277.683+188.661987*T-31.748192*T*LOG(T)
  -1.234264E+28*T**(-9); 2900.0 N !
FUNCTION GHSERMG 298.15 -8367.34+143.677875*T-26.1849782*T*LOG(T)
  -1.393669E-06*T**(3)+0.0004858*T**(2)+78950.0*T**(-1); 923.0 Y -14130.185
  +204.718543*T-34.3088*T*LOG(T)+1.038192E+28*T**(-9); 3000.0 N !
FUNCTION GMGLIQ 298.15 8202.24-8.01759E-20*T**(7)-8.83693*T+GHSERMG; 923.0 Y
   8690.32-1.03819E+28*T**(-9)-9.39216*T+GHSERMG; 6000.0 N !
FUNCTION UN_ASS 298.15 0.0; 300.0 N !

TYPE_DEFINITION % SEQ * !
DEFINE_SYSTEM_DEFAULT ELEMENT 2 !
DEFAULT_COMMAND DEFINE_SYSTEM_ELEMENT /- VA !

PHASE ALMG_BETA %  2 140.0 89.0 !
CONSTITUENT ALMG_BETA :AL:MG: !

PHASE ALMG_EPSILON %  2 30.0 23.0 !
CONSTITUENT ALMG_EPSILON :AL:MG: !

PHASE ALMG_GAMMA %  3 5.0 12.0 12.0 !
CONSTITUENT ALMG_GAMMA :MG:AL, MG:AL, MG: !

PHASE FCC_A1 %  2 1.0 1.0 !
CONSTITUENT FCC_A1 :AL, MG:VA: !

PHASE HCP_A3 %  2 1.0 0.5 !
CONSTITUENT HCP_A3 :AL, MG:VA: !

PHASE LIQUID:L %  1 1.0 !
CONSTITUENT LIQUID:L :AL, MG: !



$$$$$$$$$$$$$$$$$$$$$$$$$$$$$$$$$$$$$$$$$$$$$$$$$$$$$$$$$$$$$$$$$$$$$$$$$$$$$$
$                                 ALMG_BETA                                  $
$$$$$$$$$$$$$$$$$$$$$$$$$$$$$$$$$$$$$$$$$$$$$$$$$$$$$$$$$$$$$$$$$$$$$$$$$$$$$$

PARAMETER G(ALMG_BETA,AL:MG;0) 298.15 -803385.0+105.238*T+140.0*GHSERAL
  +89.0*GHSERMG; 6000.0 N !


$$$$$$$$$$$$$$$$$$$$$$$$$$$$$$$$$$$$$$$$$$$$$$$$$$$$$$$$$$$$$$$$$$$$$$$$$$$$$$
$                                ALMG_EPSILON                                $
$$$$$$$$$$$$$$$$$$$$$$$$$$$$$$$$$$$$$$$$$$$$$$$$$$$$$$$$$$$$$$$$$$$$$$$$$$$$$$

PARAMETER G(ALMG_EPSILON,AL:MG;0) 298.15 -170832.0-8.047*T+30.0*GHSERAL
  +23.0*GHSERMG; 6000.0 N !


$$$$$$$$$$$$$$$$$$$$$$$$$$$$$$$$$$$$$$$$$$$$$$$$$$$$$$$$$$$$$$$$$$$$$$$$$$$$$$
$                                 ALMG_GAMMA                                 $
$$$$$$$$$$$$$$$$$$$$$$$$$$$$$$$$$$$$$$$$$$$$$$$$$$$$$$$$$$$$$$$$$$$$$$$$$$$$$$

PARAMETER G(ALMG_GAMMA,MG:AL:AL;0) 298.15 8360.0+20.338857*T+5.0*GHSERMG
  +24.0*GHSERAL; 6000.0 N !
PARAMETER G(ALMG_GAMMA,MG:MG:AL;0) 298.15 -103596.0+22.121*T+17.0*GHSERMG
  +12.0*GHSERAL; 6000.0 N !
PARAMETER G(ALMG_GAMMA,MG:AL:MG;0) 298.15 180556.0-138.069*T+17.0*GHSERMG
  +12.0*GHSERAL; 6000.0 N !
PARAMETER G(ALMG_GAMMA,MG:MG:MG;0) 298.15 139371.0-87.319*T+29.0*GHSERMG;
   6000.0 N !
PARAMETER G(ALMG_GAMMA,MG:AL:AL,MG;0) 298.15 113100.0-14.5*T; 6000.0 N !
PARAMETER G(ALMG_GAMMA,MG:MG:AL,MG;0) 298.15 113100.0-14.5*T; 6000.0 N !


$$$$$$$$$$$$$$$$$$$$$$$$$$$$$$$$$$$$$$$$$$$$$$$$$$$$$$$$$$$$$$$$$$$$$$$$$$$$$$
$                                   FCC_A1                                   $
$$$$$$$$$$$$$$$$$$$$$$$$$$$$$$$$$$$$$$$$$$$$$$$$$$$$$$$$$$$$$$$$$$$$$$$$$$$$$$

PARAMETER G(FCC_A1,AL:VA;0) 298.15 GHSERAL; 2900.0 N !
PARAMETER G(FCC_A1,MG:VA;0) 298.15 2600.0-0.9*T+GHSERMG; 3000.0 N !
PARAMETER G(FCC_A1,AL,MG:VA;0) 298.15 1593.0+2.149*T; 6000.0 N !
PARAMETER G(FCC_A1,AL,MG:VA;1) 298.15 1014.0-0.66*T; 6000.0 N !
PARAMETER G(FCC_A1,AL,MG:VA;2) 298.15 -673.0; 6000.0 N !


$$$$$$$$$$$$$$$$$$$$$$$$$$$$$$$$$$$$$$$$$$$$$$$$$$$$$$$$$$$$$$$$$$$$$$$$$$$$$$
$                                   HCP_A3                                   $
$$$$$$$$$$$$$$$$$$$$$$$$$$$$$$$$$$$$$$$$$$$$$$$$$$$$$$$$$$$$$$$$$$$$$$$$$$$$$$

PARAMETER G(HCP_A3,AL:VA;0) 298.15 5481.0-1.8*T+GHSERAL; 2900.0 N !
PARAMETER G(HCP_A3,MG:VA;0) 298.15 GHSERMG; 3000.0 N !
PARAMETER G(HCP_A3,AL,MG:VA;0) 298.15 4336.0-2.863*T; 6000.0 N !
PARAMETER G(HCP_A3,AL,MG:VA;1) 298.15 -449.0-0.135*T; 6000.0 N !
PARAMETER G(HCP_A3,AL,MG:VA;2) 298.15 -1963.0; 6000.0 N !


$$$$$$$$$$$$$$$$$$$$$$$$$$$$$$$$$$$$$$$$$$$$$$$$$$$$$$$$$$$$$$$$$$$$$$$$$$$$$$
$                                   LIQUID                                   $
$$$$$$$$$$$$$$$$$$$$$$$$$$$$$$$$$$$$$$$$$$$$$$$$$$$$$$$$$$$$$$$$$$$$$$$$$$$$$$

PARAMETER G(LIQUID,AL;0) 298.15 11005.553+7.9401E-20*T**(7)
  -11.840873*T+GHSERAL; 933.6 Y 10481.974+1.234264E+28*T**(-9)
  -11.252014*T+GHSERAL; 2900.0 N !
PARAMETER G(LIQUID,MG;0) 298.15 GMGLIQ; 3000.0 N !
PARAMETER G(LIQUID,AL,MG;0) 298.15 -9019.0+4.794*T; 6000.0 N !
PARAMETER G(LIQUID,AL,MG;1) 298.15 -1093.0+1.412*T; 6000.0 N !
PARAMETER G(LIQUID,AL,MG;2) 298.15 494.0; 6000.0 N !

File: databases/nims_almn.tdb
$ AlMn
$
$ TDB-file for the thermodynamic assessment of the Al-Mn system
$
$------------------------------------------------------------------------------
$ 2018.5.23
$ 
$ TDB file created by T.Abe, K.Hashimoto and Y.Sawada
$
$ Computational Structural Materials Design Group, National Institute for 
$ Materials Science. 1-2-1 Sengen, Tsukuba, Ibaraki 305-0047, Japan
$ e-mail: abe.taichi (at) nims.go.jp 
$ Copyright (C) NIMS 2018
$
$ PARAMETERS ARE TAKEN FROM
$ Reassessmnet of the Al-Mn system and a thermodynamic description of the
$ Al-Mg-Mn system.
$ Y.Du, J.Wang, J.Zhao, J.Clemens-Schuster, F.Weitzer, R.Schmid-Fetzer,
$ M.Ohno, H.Xu, Z.K.Liu, S.Shang, W.Zhang, 
$ Int.J.Mat.Res., 98 (2007) 855-871.

$------------------------------------------------------------------------------
$ Comments
$ Gibbs energy of Pure elements are taken from Unary5.0
$
$ Site ratios are given in fractional form in the paper. To reproduce the 
$ invariant reactions, in this TDB file, they are given 5 or 6 degits after 
$ decimal point.
$                                                           T.A.
$------------------------------------------------------------------------------
 ELEMENT /-   ELECTRON_GAS              0.0000E+00  0.0000E+00  0.0000E+00!
 ELEMENT VA   VACUUM                    0.0000E+00  0.0000E+00  0.0000E+00!
 ELEMENT AL   FCC_A1                    2.6982E+01  4.5773E+03  2.8322E+01!
 ELEMENT MN   CBCC_A12                  5.4938E+01  4.9960E+03  3.2008E+01!

$------------------------------------------------------------------------------
$ Al
$ -------------------------------------
 FUNCTION GHSERAL 298.15
 -7976.15+137.093038*T-24.3671976*T*LN(T)-1.884662E-3*T**2-0.877664E-6*T**3
 +74092*T**(-1); 700 Y
 -11276.24+223.048446*T-38.5844296*T*LN(T)+18.531982E-3*T**2-5.764227E-6*T**3
 +74092*T**(-1); 933.473 Y
 -11278.361+188.684136*T-31.748192*T*LN(T)-1230.622E25*T**(-9); 2900 N !
 
 FUNCTION GHCPAL 298.15 5481-1.8*T+GHSERAL; 2900 N !
 
 FUNCTION GBCCAL 298.15 10083-4.813*T+GHSERAL; 2900 N !
 
 FUNCTION GLIQAL 298.15 11005.045-11.84185*T+79.337E-21*T**7+GHSERAL; 933.473 Y
  -795.991+177.430209*T-31.748192*T*LN(T); 2900 N !

 FUNCTION GCBCCAL 298.15 10083.4-4.813*T+GHSERAL; 2900 N !
 FUNCTION GCUBAL 298.15 10920.44-4.8116*T+GHSERAL; 2900 N !

$ Mn
$ -------------------------------------
 FUNCTION GHSERMN  298.15
 -8115.28+130.059*T-23.4582*T*LN(T)-7.34768E-3*T**2+69827*T**(-1);  1519.00 Y
 -28733.41+312.2648*T-48*T*LN(T)+1656.847E27*T**(-9);  2000.00 N !
 
 FUNCTION GFCCMN   298.15
 -3439.3+131.884*T-24.5177*T*LN(T)-6E-3*T**2+69600*T**(-1);  1519.00 Y
 -26070.1+309.6664*T-48*T*LN(T)+386.196E28*T**(-9);  2000.00 N !
 
 FUNCTION GBCCMN   298.15
 -3235.3+127.85*T-23.7*T*LN(T)-7.44271E-3*T**2+60000*T**(-1);  1519.00 Y
 -23188.83+307.7043*T-48*T*LN(T)+1265.152E27*T**(-9);  2000.00 N !
 
 FUNCTION GLIQMN 298.15 17859.91-12.6208*T-441.929E-23*T**7+GHSERMN; 1519 Y
 -9993.9+299.036*T-48*T*LN(T);  2000.00 N !
 
 FUNCTION GHCPMN   298.15
 -4439.3+133.007*T-24.5177*T*LN(T)-6E-3*T**2+69600*T**(-1);  1519.00 Y
 -27070.1+310.7894*T-48*T*LN(T)+386.196E28*T**(-9);  2000.00 N !

 FUNCTION GCUBMN   298.15
 -5800.4+135.995*T-24.8785*T*LN(T)-5.83359E-3*T**2+70269*T**(-1);  1519.00 Y
 -28290.76+311.2933*T-48*T*LN(T)+396.757E28*T**(-9);  2000.00 N !

$------------------------------------------------------------------------------
 TYPE_DEFINITION % SEQ *!
 DEFINE_SYSTEM_DEFAULT ELEMENT 2 !
 DEFAULT_COMMAND DEF_SYS_ELEMENT VA /- !

$------------------------------------------------------------------------------
$ PARAMETERS FOR LIQUID PHASE
$------------------------------------------------------------------------------
 PHASE LIQUID  %  1  1.0  !
    CONSTITUENT LIQUID  :AL,MN :  !
   PARAMETER G(LIQUID,AL;0)  298.15  +GLIQAL;                         2900 N !
   PARAMETER G(LIQUID,MN;0)  298.15  +GLIQMN;                         2000 N !
   PARAMETER G(LIQUID,AL,MN;0) 298.15  -70584.9+28.22693*T;           6000 N !
   PARAMETER G(LIQUID,AL,MN;1) 298.15  -13293.5+9.82551*T;            6000 N !

$------------------------------------------------------------------------------
$ PARAMETERS FOR BCC(δMn)
$------------------------------------------------------------------------------
 PHASE BCC  %  2  1  3 !
    CONSTITUENT BCC  :AL,MN:  VA:   !
   PARAMETER G(BCC,AL:VA;0)      298.15  +GBCCAL;                     2900 N !
   PARAMETER G(BCC,MN:VA;0)      298.15  +GBCCMN;                     2000 N !
   PARAMETER G(BCC,AL,MN:VA;0)   298.15  -111336.2+44.48059*T;        6000 N !
   PARAMETER G(BCC,AL,MN:VA;1)   298.15  -68691.8+44.52653*T;         6000 N !

$------------------------------------------------------------------------------
$ PARAMETERS FOR FCC(γMn)
$------------------------------------------------------------------------------
 PHASE FCC  %  2  1  1 !
    CONSTITUENT FCC  :AL,MN:  VA:   !
   PARAMETER G(FCC,AL:VA;0)      298.15  +GHSERAL;                    2900 N !
   PARAMETER G(FCC,MN:VA;0)      298.15  +GFCCMN;                     2000 N !
   PARAMETER G(FCC,AL,MN:VA;0)   298.15  -69938.0+27.17958*T;         6000 N !
   PARAMETER G(FCC,AL,MN:VA;1)   298.15  +8248.9;                     6000 N !

$------------------------------------------------------------------------------
$ PARAMETERS FOR CBCC(αMn)
$------------------------------------------------------------------------------
 PHASE CBCC %  2 1 1 !
    CONSTITUENT CBCC  :AL,MN:  VA:   !
   PARAMETER G(CBCC,AL:VA;0)      298.15  +GCBCCAL;                   2900 N !
   PARAMETER G(CBCC,MN:VA;0)      298.15  +GHSERMN;                   2000 N !
   PARAMETER G(CBCC,AL,MN:VA;0)   298.15  -63000+21*T;                6000 N !

$------------------------------------------------------------------------------
$ PARAMETERS FOR CUB(βMn)
$------------------------------------------------------------------------------
 PHASE CUB % 2 1 1 !
    CONSTITUENT CUB : AL,MN : VA : !
   PARAMETER G(CUB,AL:VA;0)      298.15  +GCUBAL;                     3000 N !
   PARAMETER G(CUB,MN:VA;0)      298.15  +GCUBMN;                     2000 N !
   PARAMETER G(CUB,AL,MN:VA;0)   298.15  -118512.3+52.73979*T;        6000 N !
   PARAMETER G(CUB,AL,MN:VA;1)   298.15  -3174.9;                     6000 N !

$------------------------------------------------------------------------------
$ PARAMETERS FOR HCP_A3 PHASE
$------------------------------------------------------------------------------
 PHASE HCP  %  2 1   .5 !
    CONSTITUENT HCP  :AL,MN: VA :  !
   PARAMETER G(HCP,AL:VA;0)  298.15  +GHCPAL;                         2900 N !
   PARAMETER G(HCP,MN:VA;0)  298.15  +GHCPMN;                         2000 N !
   PARAMETER G(HCP,AL,MN:VA;0)  298.15  -95264.1+33.09659*T;          6000 N !
   PARAMETER G(HCP,AL,MN:VA;1)  298.15  -56880.6+43.14119*T;          6000 N !
   PARAMETER G(HCP,AL,MN:VA;2)  298.15  +14430.2;                     6000 N !

$------------------------------------------------------------------------------
$ PARAMETERS FOR STOICHIOMETRIC COMPOUND
$------------------------------------------------------------------------------

 PHASE AL12MN  %  2 0.923077  0.076923 !
  CONSTITUENT AL12MN :AL : MN :  !
  PARAMETER G(AL12MN,AL:MN;0)  298.15
     -8491.5+2.8305*T+0.923077*GHSERAL+0.076923*GHSERMN;              6000 N !

 PHASE AL6MN  %  2 0.85714  0.14286 !
  CONSTITUENT AL6MN :AL : MN :  !
  PARAMETER G(AL6MN,AL:MN;0)  298.15
     -15584.4+5.03087*T+0.85714*GHSERAL+0.14286*GHSERMN;              6000 N !

 PHASE LTAL11MN4  %  2 0.73333  0.26667 !
  CONSTITUENT LTAL11MN4 :AL : MN :  !
  PARAMETER G(LTAL11MN4,AL:MN;0)  298.15
     -23370.0+6.52661*T+0.73333*GHSERAL+0.26667*GHSERMN;              6000 N !

 PHASE LAMBDA_AL4MN  %  2 0.81162  0.18838 !
  CONSTITUENT LAMBDA_AL4MN :AL : MN :  !
  PARAMETER G(LAMBDA_AL4MN,AL:MN;0)  298.15
    -20546.3+6.84875*T+0.81162*GHSERAL+0.18838*GHSERMN;               6000 N !

 PHASE MU_AL4MN  %  2 0.8  0.2 !
  CONSTITUENT MU_AL4MN :AL : MN :  !
  PARAMETER G(MU_AL4MN,AL:MN;0)  298.15
     -21817.7+7.33294*T+0.8*GHSERAL+0.2*GHSERMN;                      6000 N !

$------------------------------------------------------------------------------
$ PARAMETERS FOR  COMPOUND
$------------------------------------------------------------------------------
 PHASE AL8MN5  %  3 0.46154  0.19231  0.34615 !
  CONSTITUENT AL8MN5 :AL :MN :AL,MN :  !
  PARAMETER G(AL8MN5,AL:MN:AL;0)  298.15
     -7686.6-2.33321*T+0.80769*GHSERAL+0.19231*GHSERMN;               6000 N !
  PARAMETER G(AL8MN5,AL:MN:MN;0)  298.15
     -30437.8+11.13379*T+0.46154*GHSERAL+0.53846*GHSERMN;             6000 N !
  PARAMETER G(AL8MN5,AL:MN:AL,MN;0)  298.15  -20084.2+9.39798*T;      6000 N !
  PARAMETER G(AL8MN5,AL:MN:AL,MN;1)  298.15  +1462.1;                 6000 N !

 PHASE HTAL11MN4  % 2 0.74359 0.25641 !
  CONSTITUENT HTAL11MN4 :AL,MN :MN :  !
  PARAMETER G(HTAL11MN4,AL:MN;0) 298.15
     -19101.1+3.34253*T+0.74359*GHSERAL+0.25641*GHSERMN;              6000 N !
  PARAMETER G(HTAL11MN4,MN:MN;0) 298.15  +5000+GHSERMN;               6000 N !
  PARAMETER G(HTAL11MN4,AL,MN:MN;0) 298.15  -17026.5;                 6000 N !

$ END
$------------------------------------------------------------------------------

File: databases/nims_alsi.TDB
$ ALSI
$
$ -----------------------------------------------------------------------------
$ 2006.12.21
$ 
$ TDB file created by K.Hashimoto and T.Abe,
$
$ Particle Simulation and Thermodynamics Group, National Institute for 
$ Materials Science. 1-2-1 Sengen, Tsukuba, Ibaraki 305-0047, Japan
$ 
$ e-mail: abe.taichi@nims.go.jp
$
$ Copyright (C) NIMS 2006
$ -----------------------------------------------------------------------------
$
$  'COST (1998): COST 507 -- Definition of Thermochemical and 
$    Thermophysical Properties to Provide a Database for the Development 
$    of New Light Alloys. European Cooperation in the Field of 
$    Scientific and Technical Research, European Commission. Vol 1. 
$    Proceedings of the Final Workshop of COST 507, Vaals, the 
$    Netherlands, 1997; Vol 2. 
$
$ -----------------------------------------------------------------------------
$
ELEMENT AL   FCC_A1                    2.6982E+01  4.5773E+03  2.8322E+01!
ELEMENT SI   DIAMOND_A4                2.8085E+01  3.2175E+03  1.8820E+01!
$
$--------1---------2---------3---------4---------5---------6---------7---------8
$ 
 
FUNCTION GHSERAL    298.15  -7976.15+137.093038*T-24.3671976*T*LN(T)
-.001884662*T**2-8.77664E-07*T**3+74092*T**(-1); 700 Y
-11276.24+223.048446*T-38.5844296*T*LN(T)+.018531982*T**2
-5.764227E-06*T**3+74092*T**(-1); 933.47 Y
-11278.378+188.684153*T-31.748192*T*LN(T)-1.230524E+28*T**(-9); 2900 N !

FUNCTION GHSERSI 298.15  -8162.609+137.236859*T-22.8317533*T*LN(T)
-.001912904*T**2-3.552E-09*T**3+176667*T**(-1); 1687 Y
-9457.642+167.281367*T-27.196*T*LN(T)-4.20369E+30*T**(-9); 3600 N !

FUNCTION GLIQAL 298.15  +11005.029-11.841867*T+7.934E-20*T**7
-7976.15+137.093038*T-24.3671976*T*LN(T)
-.001884662*T**2-8.77664E-07*T**3+74092*T**(-1); 700 Y
-11276.24+223.048446*T-38.5844296*T*LN(T)+.018531982*T**2
-5.764227E-06*T**3+74092*T**(-1); 933.47 Y
+10482.382-11.253974*T+1.231E+28*T**(-9)+-11278.378+188.684153*T-31.748192*T*LN(T)-1.230524E+28*T**(-9);  6000 N !

TYPE_DEFINITION % SEQ *!
DEFINE_SYSTEM_DEFAULT ELEMENT 2 !

PHASE LIQUID:L %  1  1.0  !
CONSTITUENT LIQUID:L :AL,SI:  !

PARAMETER G(LIQUID,AL;0)    298.15 GLIQAL;                    6000 N !
PARAMETER G(LIQUID,SI;0)    298.15 +50696.4-30.0994*T
+2.09307E-21*T**7+GHSERSI;                                     1687 Y
+49828.2-29.5591*T+4.20369E+30*T**(-9)+GHSERSI;                6000 N !
PARAMETER G(LIQUID,AL,SI;0) 298.15 -11340.1-1.23394*T;         6000 N !
PARAMETER G(LIQUID,AL,SI;1) 298.15 -3530.93+1.35993*T;         6000 N !
PARAMETER G(LIQUID,AL,SI;2) 298.15 +2265.39;                   6000 N !

PHASE DIAMOND_A4  %  1  1.0  !
CONSTITUENT DIAMOND_A4  :AL,SI:  !
PARAMETER G(DIAMOND_A4,AL;0)    298.15  +30*T+GHSERAL;         6000 N !
PARAMETER G(DIAMOND_A4,SI;0)    298.15  +GHSERSI;              6000 N !
PARAMETER G(DIAMOND_A4,AL,SI;0) 298.15  +113246.16-47.55509*T; 6000 N !

TYPE_DEFINITION & GES A_P_D FCC_A1 MAGNETIC  -3.0    2.80000E-01 !
PHASE FCC_A1  %&  1 1.0 !
CONSTITUENT FCC_A1  :AL,SI:  !

PARAMETER G(FCC_A1,AL;0)     298.15  +GHSERAL;                 6000 N !
PARAMETER G(FCC_A1,SI;0)     298.15  +51000-21.8*T+GHSERSI;    6000 N !
PARAMETER G(FCC_A1,AL,SI;0)  298.15  -3143.78+.39297*T;        6000 N !
$
$ALSI

File: databases/nims_alti.tdb
$ ALTi
$
$ TDB-file for the thermodynamic assessment of the Al-Ti system
$
$-----------------------------------------------------------------------------
$ 2010.9.21
$ 
$ TDB file created by T.Abe, K.Hashimoto and Y.Sawada
$
$ Particle Simulation and Thermodynamics Group, National Institute for 
$ Materials Science. 1-2-1 Sengen, Tsukuba, Ibaraki 305-0047, Japan
$ e-mail: abe.taichi@nims.go.jp
$ Copyright (C) NIMS 2009
$
$
$ PARAMETERS ARE TAKEN FROM
$ The Al-B-Nb-Ti system
$ Ⅲ.Thermodynamic re-evaluation of the constituent binary system Al-Ti,
$ V.T.Witusiewicz, A.A.Bonder, U.Hecht, S.Rex, T.Ya.Velikanova,
$ Journal of Alloys and Compounds 465 (2008) 64-77.
$
$ ------------------------------------------------------------------------------
$ COMMENT  by K.Hashimoto
$       G(BCC_B2,AL:TI:VA;0) = -17501
$       G(BCC_B2,TI:AL:VA;0) = -17501
$       set Appendix value
$       table3 = -175001, Appendix = -17501.
$ ------------------------------------------------------------------------------
 ELEMENT /-   ELECTRON_GAS              0.0000E+00  0.0000E+00  0.0000E+00!
 ELEMENT VA   VACUUM                    0.0000E+00  0.0000E+00  0.0000E+00!
 ELEMENT AL   FCC_A1                    2.6982E+01  4.5773E+03  2.8322E+01!
 ELEMENT TI   HCP_A3                    4.7880E+01  4.8240E+03  3.0720E+01!

$-------------------------------------------------------------------------------
$ FUNCTIONS FOR PURE AND OTHERS
$-------------------------------------------------------------------------------
 FUNCTION GHSERAL    298.15
    -7976.15+137.093038*T-24.3671976*T*LN(T)-1.884662E-3*T**2-0.877664E-6*T**3
    +74092*T**(-1);                                                   700.00 Y
    -11276.24+223.048446*T-38.5844296*T*LN(T)+18.531982E-3*T**2
    -5.764227E-6*T**3+74092*T**(-1);                                  933.47 Y
    -11278.378+188.684153*T-31.748192*T*LN(T)-1230.524E25*T**(-9);   2900.00 N !

 FUNCTION GALHCP     298.15  +5481-1.8*T+GHSERAL#;                     6000  N !
 FUNCTION GALBCC     298.15  +10083-4.813*T+GHSERAL#;                  6000  N !
 FUNCTION GALLIQ     298.15  +11005.029-11.841867*T+7.934E-20*T**7+GHSERAL#; 
                                                                    933.470  Y
    +10482.382-11.253974*T+1.231E+28*T**(-9)+GHSERAL#;                 6000  N !

 FUNCTION GHSERTI     298.15
   -8059.921+133.615208*T-23.9933*T*LN(T)-0.004777975*T**2+1.06716E-7*T**3
   +72636*T**(-1);                                                   900.00  Y
   -7811.815+132.988068*T-23.9887*T*LN(T)-0.0042033*T**2-9.0876E-8*T**3
   +42680*T**(-1);                                                  1155.00  Y
   +908.837+66.976538*T-14.9466*T*LN(T)-0.0081465*T**2+2.02715E-7*T**3
   -1477660*T**(-1);                                                1941.00  Y
   -124526.786+638.806871*T-87.2182461*T*LN(T)+0.008204849*T**2-3.04747E-7*T**3
   +36699805*T**(-1);                                               4000.00  N !

 FUNCTION GTILIQ     298.15  +12194.415-6.980938*T+GHSERTI#;        1300.00  Y
   +368610.36-2620.99904*T+357.005867*T*LN(T)-.155262855*T**2
   +1.2254402E-05*T**3-65556856*T**(-1)+GHSERTI#;                   1941.00  Y
   +104639.72-340.070171*T+40.9282461*T*LN(T)-0.008204849*T**2
   +3.04747E-07*T**3-36699805*T**(-1)+GHSERTI#;                     6000.00  N !

 FUNCTION GTIBCC     298.15  -1272.064+134.71418*T-25.5768*T*LN(T)
   -6.63845E-04*T**2-2.78803E-07*T**3+7208*T**(-1);                 1155.00  Y
   +6667.385+105.366379*T-22.3771*T*LN(T)+.00121707*T**2
   -8.4534E-07*T**3-2002750*T**(-1);                                1941.00  Y
   +26483.26-182.426471*T+19.0900905*T*LN(T)-.02200832*T**2
   +1.228863E-06*T**3+1400501*T**(-1);                              4000.00  N !

 FUNCTION GTIFCC     298.15  +6000-.1*T+GHSERTI#;                   6000.00  N !
 
 $------------------------------------------------------------------------------
 TYPE_DEFINITION % SEQ *!
 DEFINE_SYSTEM_DEFAULT ELEMENT 2 !
 DEFAULT_COMMAND DEF_SYS_ELEMENT VA /- !

$------------------------------------------------------------------------------- 
$ PARAMETERS FOR LIQUID PHASE
$-------------------------------------------------------------------------------
 PHASE LIQUID:L %  1  1.0  !
    CONSTITUENT LIQUID:L :AL,TI :  !
   PARAMETER G(LIQUID,AL;0)     298.15   +GALLIQ#;                     6000  N !
   PARAMETER G(LIQUID,TI;0)     298.15   +GTILIQ#;                     6000  N !
   PARAMETER G(LIQUID,AL,TI;0)  298.15   -118048+41.972*T;             6000  N !
   PARAMETER G(LIQUID,AL,TI;1)  298.15   -23613+19.704*T;              6000  N !
   PARAMETER G(LIQUID,AL,TI;2)  298.15   +34757-13.844*T;              6000  N !

$------------------------------------------------------------------------------- 
$ PARAMETERS FOR AL2TI
$------------------------------------------------------------------------------- 
 PHASE AL2TI  %  2   2 1  !
  CONSTITUENT AL2TI  :AL,TI :AL,TI :  !
   PARAMETER G(AL2TI,AL:AL;0)  298.15   +3*GHSERAL#+15000;             6000   N !
   PARAMETER G(AL2TI,TI:TI;0)  298.15   +3*GHSERTI#+15000;             6000   N !
   PARAMETER G(AL2TI,AL:TI;0)  298.15   -117175+28.124*T+2*GHSERAL#+GHSERTI#; 
                                                                       6000   N !
   PARAMETER G(AL2TI,TI:AL;0)  298.15   +2*GHSERTI#+GHSERAL#;          6000   N !
   PARAMETER G(AL2TI,AL,TI:AL;0)  298.15   -50997+14.098*T;            6000   N !
   PARAMETER G(AL2TI,AL:AL,TI;0)  298.15   -50997+14.098*T;            6000   N !
   PARAMETER G(AL2TI,TI:AL,TI;0)  298.15   -65359+12.733*T;            6000   N !
   PARAMETER G(AL2TI,AL,TI:TI;0)  298.15   -65359+12.733*T;            6000   N !

 PHASE AL3TI_H  %  2   3 1  !
  CONSTITUENT AL3TI_H  :AL,TI :AL,TI :  !
   PARAMETER G(AL3TI_H,AL:AL;0)  298.15   +4*GHSERAL#+80000;           6000   N !
   PARAMETER G(AL3TI_H,TI:TI;0)  298.15   +4*GHSERTI#+80000;           6000   N !
   PARAMETER G(AL3TI_H,AL:TI;0)  298.15   -143733+35.088*T+3*GHSERAL#+GHSERTI#; 
                                                                       6000   N !
   PARAMETER G(AL3TI_H,TI:AL;0)  298.15   -72097+3*GHSERTI#+GHSERAL#;  6000   N !
   PARAMETER G(AL3TI_H,AL,TI:AL;0)  298.15   -67583;                   6000   N !
   PARAMETER G(AL3TI_H,AL:AL,TI;0)  298.15   -67583;                   6000   N !
   PARAMETER G(AL3TI_H,TI:AL,TI;0)  298.15   -93086;                   6000   N !
   PARAMETER G(AL3TI_H,AL,TI:TI;0)  298.15   -93086;                   6000   N !

 PHASE AL3TI_L  %  2   3 1  !
  CONSTITUENT AL3TI_L  :AL,TI :AL,TI :  !
   PARAMETER G(AL3TI_L,AL:AL;0)  298.15   +4*GHSERAL#+80000;           6000   N !
   PARAMETER G(AL3TI_L,TI:TI;0)  298.15   +4*GHSERTI#+80000;           6000   N !
   PARAMETER G(AL3TI_L,AL:TI;0)  298.15   -147620+38.395*T+3*GHSERAL#+GHSERTI#; 
                                                                       6000   N !
   PARAMETER G(AL3TI_L,TI:AL;0)  298.15   -53950+3*GHSERTI#+GHSERAL#;  6000   N !
   PARAMETER G(AL3TI_L,AL,TI:AL;0)  298.15   -79752+26.614*T;          6000   N !
   PARAMETER G(AL3TI_L,AL:AL,TI;0)  298.15   -79752+26.614*T;          6000   N !
   PARAMETER G(AL3TI_L,TI:AL,TI;0)  298.15   -118520;                  6000   N !
   PARAMETER G(AL3TI_L,AL,TI:TI;0)  298.15   -118520;                  6000   N !

 PHASE AL5TI2  %  2   5 2  !
  CONSTITUENT AL5TI2  :AL,TI :AL,TI :  !
   PARAMETER G(AL5TI2,AL:AL;0)  298.15   +7*GHSERAL#+60000;             6000   N !
   PARAMETER G(AL5TI2,TI:TI;0)  298.15   +7*GHSERTI#+55000;             6000   N !
   PARAMETER G(AL5TI2,AL:TI;0)  298.15   -264790+67.463*T+5*GHSERAL#+2*GHSERTI#; 
                                                                        6000   N !
   PARAMETER G(AL5TI2,TI:AL;0)  298.15   +987760+5*GHSERTI#+2*GHSERAL#; 6000   N !
   PARAMETER G(AL5TI2,AL,TI:AL;0)  298.15   -108171;                    6000   N !
   PARAMETER G(AL5TI2,AL:AL,TI;0)  298.15   -108171;                    6000   N !
   PARAMETER G(AL5TI2,TI:AL,TI;0)  298.15   -232241+10.101*T;           6000   N !
   PARAMETER G(AL5TI2,AL,TI:TI;0)  298.15   -232241+10.101*T;           6000   N !

 PHASE AL5TI3  %  2   5 3  !
  CONSTITUENT AL5TI3  :AL:TI :  !
   PARAMETER G(AL5TI3,AL:TI;0)  298.15   -311977+70.970*T+5*GHSERAL#+3*GHSERTI#; 
                                                                        6000   N !
 PHASE ALTI  %  2   1 1  !
  CONSTITUENT ALTI  :AL%,TI :AL,TI% :  !
   PARAMETER G(ALTI,AL:AL;0)  298.15   +2*GHSERAL#+4;                   6000   N !
   PARAMETER G(ALTI,TI:TI;0)  298.15   +2*GTIFCC#;                      6000   N !
   PARAMETER G(ALTI,AL:TI;0)  298.15   -81008+14.722*T+GHSERAL#+GTIFCC#; 
                                                                        6000   N !
   PARAMETER G(ALTI,TI:AL;0)  298.15   -81008+14.722*T+GHSERAL#+GTIFCC#; 
                                                                        6000   N !
   PARAMETER G(ALTI,AL,TI:AL;0)  298.15   -88993+41.695*T;              6000   N !
   PARAMETER G(ALTI,AL:AL,TI;0)  298.15   -88993+41.695*T;              6000   N !
   PARAMETER G(ALTI,AL:AL,TI;1)  298.15   +27363;                       6000   N !
   PARAMETER G(ALTI,AL,TI:AL;1)  298.15   +27363;                       6000   N ! 
   PARAMETER G(ALTI,AL:AL,TI;2)  298.15   +42189;                       6000   N !
   PARAMETER G(ALTI,AL,TI:AL;2)  298.15   +42189;                       6000   N ! 
   PARAMETER G(ALTI,TI:AL,TI;0)  298.15   -31963+6.952*T;               6000   N !
   PARAMETER G(ALTI,AL,TI:TI;0)  298.15   -31963+6.952*T;               6000   N ! 

 PHASE ALTI3_D019  % 2   3 1  !
  CONSTITUENT ALTI3_D019  :AL,TI :AL,TI :  !
   PARAMETER G(ALTI3_D019,AL:AL;0)  298.15   +4*GALHCP#;                6000   N !
   PARAMETER G(ALTI3_D019,TI:TI;0)  298.15   +4*GHSERTI#+20;            6000   N !
   PARAMETER G(ALTI3_D019,AL:TI;0)  298.15   -16443+5.4*T+3*GALHCP#+GHSERTI#; 
                                                                        6000   N !
   PARAMETER G(ALTI3_D019,TI:AL;0)  298.15   -113676+20.833*T+GALHCP#+3*GHSERTI#; 
                                                                        6000   N !
   PARAMETER G(ALTI3_D019,AL,TI:AL;0)  298.15   -269912+86.338*T;       6000   N !
   PARAMETER G(ALTI3_D019,TI:AL,TI;0)  298.15   -13704+5.318*T;         6000   N !

$-------------------------------------------------------------------------------
$ FUNCTIONS FOR BCC_A2
$------------------------------------------------------------------------------- 
  PHASE BCC_A2  %  2 1   3 !
    CONSTITUENT BCC_A2  :AL,TI : VA :  !
   PARAMETER G(BCC_A2,AL:VA;0)     298.15  +GALBCC#;                   6000  N !
   PARAMETER G(BCC_A2,TI:VA;0)     298.14  +GTIBCC#;                   4000  N !
   PARAMETER G(BCC_A2,AL,TI:VA;0)  298.15  -132903+39.961*T;           6000  N ! 
   PARAMETER G(BCC_A2,AL,TI:VA;1)  298.15  +4890;                      6000  N ! 
   PARAMETER G(BCC_A2,AL,TI:VA;2)  298.15  +400;                       6000  N ! 

 TYPE_DEFINITION / GES A_P_D BCC_B2 DIS_PART BCC_A2,,,!
  PHASE BCC_B2  %/  3 .5 .5  3 !
    CONSTITUENT BCC_B2  :AL,TI :AL,TI: VA :  !
   PARAMETER G(BCC_B2,AL:TI:VA;0)     298.15  -17501;                6000  N !
   PARAMETER G(BCC_B2,TI:AL:VA;0)     298.15  -17501;                6000  N !
   PARAMETER G(BCC_B2,AL,TI:AL:VA;0)  298.15  +6155;                  6000  N ! 
   PARAMETER G(BCC_B2,AL:AL,TI:VA;0)  298.15  +6155;                  6000  N ! 
   PARAMETER G(BCC_B2,AL,TI:AL:VA;1)  298.15  +6292;                  6000  N ! 
   PARAMETER G(BCC_B2,AL:AL,TI:VA;1)  298.15  +6292;                  6000  N ! 
   PARAMETER G(BCC_B2,AL,TI:TI:VA;0)  298.15  -21406;                 6000  N ! 
   PARAMETER G(BCC_B2,TI:AL,TI:VA;0)  298.15  -21406;                 6000  N ! 
   PARAMETER G(BCC_B2,AL,TI:TI:VA;1)  298.15  -1080;                  6000  N ! 
   PARAMETER G(BCC_B2,TI:AL,TI:VA;1)  298.15  -1080;                  6000  N ! 

$-------------------------------------------------------------------------------
$ FUNCTIONS FOR FCC_A1
$------------------------------------------------------------------------------- 
  PHASE FCC_A1  %  2 1   1 !
    CONSTITUENT FCC_A1  :AL,TI : VA :  !
   PARAMETER G(FCC_A1,AL:VA;0)     298.15  +GHSERAL#;                  6000  N !
   PARAMETER G(FCC_A1,TI:VA;0)     298.15  +GTIFCC#;                   6000  N !
   PARAMETER G(FCC_A1,AL,TI:VA;0)  298.15  -119185+40.723*T;           6000  N ! 

$-------------------------------------------------------------------------------
$ FUNCTIONS FOR HCP_A3
$------------------------------------------------------------------------------- 
  PHASE HCP_A3  %  2 1   .5 !
    CONSTITUENT HCP_A3  :AL,TI : VA :  !
   PARAMETER G(HCP_A3,AL:VA;0)     298.15  +GALHCP#;                   6000  N !
   PARAMETER G(HCP_A3,TI:VA;0)     298.14  +GHSERTI#;                  4000  N !
   PARAMETER G(HCP_A3,AL,TI:VA;0)  298.15  -134164+37.863*T;           6000  N ! 
   PARAMETER G(HCP_A3,AL,TI:VA;1)  298.15  -3475+0.825*T;              6000  N ! 
   PARAMETER G(HCP_A3,AL,TI:VA;2)  298.15  -7756;                      6000  N ! 


$AL-TI

File: databases/nims_feo.tdb
$ FEO
$
$ TDB-file for the thermodynamic assessment of the Fe-O system
$
$------------------------------------------------------------------------------
$ 2011.11.14

$ TDB file created by T.Abe, K.Hashimoto and Y.Sawada
$
$ Particle Simulation and Thermodynamics Group, National Institute for 
$ Materials Science. 1-2-1 Sengen, Tsukuba, Ibaraki 305-0047, Japan
$ e-mail: abe.taichi@nims.go.jp
$ Copyright (C) NIMS 2008
$
$
$   10Kje   Thermodynamic assessment of the Fe-Mn-O system
$            L.Kjellqvist, M.Selleby, J. Phase Equilibria, 31 (2010), 113-134.
$
$ Phase-name        Synonym      This database
$        FeO        wustite      Halite
$        Fe3O4      magnetite    Spinel
$        Fe2O3      Hematite     Corundum
$
$       : 93Tay
$         A Thermodynamic Assessment of the Cr-Fe-O System,
$         J.R.Taylor, A.T.Dinsdale, Z. Metallkd. 84 (1993), 335-345.
$       : 91Sun
$         An Assessment of the Fe-O System.
$         B.Sundman, J. Phase Eq., 12 (1991), 127-140.   ***** NOTE: see 96Sel.
$       : 96Sel
$         A reassessment of the Ca-Fe-O system.
$         M.Selleby, B.Sundman, CALPHAD 20 (1996), 381-392.
$
$2012.3.8 fcc bcc-->91sundman
$                
 ELEMENT /-   ELECTRON_GAS              0.0000E+00  0.0000E+00  0.0000E+00!
 ELEMENT VA   VACUUM                    0.0000E+00  0.0000E+00  0.0000E+00!
 ELEMENT FE   BCC_A2                    5.5847E+01  4.4890E+03  2.7280E+01!
 ELEMENT O    1/2_MOLE_O2(G)            1.5999E+01  4.3410E+03  1.0252E+02!

$------------------------------------------------------------------------------
 SPECIES FE+2                        FE1/+2!
 SPECIES FE+3                        FE1/+3!
$ SPECIES FE2O3                       FE2O3!
 SPECIES FEO                         FE1O1!
 SPECIES FEO3/2                      FE1O1.5!

 SPECIES O-2                         O1/-2!
 SPECIES O2                          O2!
 

 FUNCTION GO2GAS     298.15  -6961.742 -76729.5*T**(-1)
          -51.0061*T-22.271*T*LN(T)-.01019775*T**2+1.32369E-06*T**3;  1000 Y
          -13137.527+525810*T**(-1)+25.31976*T-33.6276*T*LN(T)
          -.001191595*T**2+1.35611E-08*T**3;                          3300  Y
          -27973.4908+8766421.4*T**(-1)+62.5195726*T-37.9072074*T*LN(T)
          -8.50483772E-04*T**2+2.14409777E-08*T**3;                   6000  N !

 FUNCTION GHSEROO    298.15  +0.5*GO2GAS;                             6000  N !
 FUNCTION GOBCC      298.15  +0.5*GO2GAS+1000000;                     3000  N !
                                                                       $  96Sel

 FUNCTION GHSERFE    298.15  +1225.7+124.134*T-23.5143*T*LN(T)
          -0.00439752*T**2-5.89269E-08*T**3+77358.5*T**(-1);          1811  Y
          -25383.581+299.31255*T-46*T*LN(T)+2.2960305E+31*T**(-9);    6000  N !
                                                                        $ 91Din
 FUNCTION GFELIQ     298.15 
          +12040.17-6.55843*T-3.6751551E-21*T**7+GHSERFE;             1811  Y
          +14544.751-8.01055*T-2.2960305E+31*T**(-9)+GHSERFE;         6000  N !
                                                                        $ 91Din
 FUNCTION GFEFCC     298.15 
          -1462.4+8.282*T-1.15*T*LN(T)+6.4E-04*T**2+GHSERFE;          1811  Y
           -1713.815+0.94001*T+0.4925095E+31*T**(-9)+GHSERFE;         6000  N !
                                                                        $ 91Din
 FUNCTION GPFEFCC    298.15   0.0;                                    6000  N !
 FUNCTION GPFELIQ    298.15   0.0;                                    6000  N !

 FUNCTION GFEOLIQ    298.15  -137252+224.641*T-37.1815*T*LN(T);       3000  N !

 FUNCTION GFE3O2     298.15  
          -858683+827.946*T-137.0089*T*LN(T)+1453810*T**(-1);         3000  N !

 FUNCTION GFE2O3     298.15  +GFE3O2;                                 6000  N !
                                                                        $ 10Kje
 FUNCTION GWUSTITE   298.15  
         -279318+252.848*T-46.12826*T*LN(T)-.0057402984*T**2;         3000  N !
 FUNCTION AWUSTITE   298.15  -55384+27.888*T;                         3000  N !

 FUNCTION BFE3O4     298.15  +46826-27.266*T;                         3000  N !
 FUNCTION CFE3O4     298.15  +120730-20.102*T;                        3000  N !
 FUNCTION DFE3O4     298.15  +402520-30.529*T;                        3000  N !
 FUNCTION FFE3O4     298.15  -214607.7+138.83*T-23.28714*T*LN(T)
                             -.001595929*T**2+227729.3*T**(-1);       3000  N !
 FUNCTION GFE3O4     298.15  -161731+144.873*T-24.9879*T*LN(T)
                             -.0011952256*T**2+206520*T**(-1);        3000  N !
 FUNCTION RFE3O4     298.15  +156000-3.37*T;                          3000  N !
 FUNCTION SFE3O4     298.15  +46028.95+38.73173*T-11.58574*T*LN(T)
                             +.006411774*T**2;                        3000  N !


 FUNCTION GHSERMN    298.15  -8115.28+130.059*T-23.4582*T*LN(T)
                     -.00734768*T**2+69827*T**(-1);                   1519  Y
                     -28733.41+312.2648*T-48*T*LN(T)+1.656847E+30*T**(-9);
                                                                      3000  N !
 FUNCTION GMNBCC     298.15  -3235.3+127.85*T-23.7*T*LN(T)
                     -.00744271*T**2+60000*T**(-1);                   1519  Y
                     -23188.83+307.7043*T-48*T*LN(T)+1.265152E+30*T**(-9);
                                                                      3000  N !
 FUNCTION GMNFCC     298.15  -3439.3+131.884*T-24.5177*T*LN(T)
                     -.006*T**2+69600*T**(-1);                        1519  Y
                     -26070.1+309.6664*T-48*T*LN(T)+3.86196E+30*T**(-9);
                                                                      3000  N !
 FUNCTION GMNLIQ     298.15
         +GHSERMN +17859.91 -12.6208*T-4.41929E-21*T**7;              1519  Y
         +GHSERMN +18739.51 -13.2288*T-1.656847E+30*T**(-9);          3000  N !
                                                              $92Wan,507,10Kje3

 FUNCTION GMNOLIQ    298.15  -252595-293.164*T+15.0712*T*LN(T);       6000  N !
                                                                         $92Wan

$ FUNCTION GMN1O1    298.15  -401784.4+268.75251*T-48.2744592*T*LN(T)
$                     -0.00323061*T**2 +257553.188*T**(-1);           6000  N !
                                                                         $92Wan
$ FUNCTION GMN3O4    298.15  -1443167+905.71*T-156.211772*T*LN(T)
$                     -0.0179602213*T**2 +1106277.72*T**(-1);         6000  N !
                                                                         $92Wan
$ FUNCTION GMN2O3    298.15  -993634.5+584.605647*T-102.148721*T*LN(T)
$                     -0.0181244679*T**2 +595113*T**(-1);             6000  N !
                                                                         $92Wan
$ FUNCTION GMN1O2    298.15  -548242+444.10228*T-72.5000062*T*LN(T)
$                     -0.002720343*T**2 +885523.74*T**(-1);           6000  N !
                                                                         $92Wan

 FUNCTION GMN1O1     298.15  -402478+259.356*T-46.835*T*LN(T)
                      -0.003850*T**2 +212922*T**(-1);                 6000  N !
                                                            $03Gun,10Kje,10Kje3

 FUNCTION GMN3O4     298.15  -1437037+889.568*T-154.748*T*LN(T)
                      -0.017408*T**2 +986139*T**(-1);                 6000  N !
                                                                         $03Gun

 FUNCTION GMN3O4BB    298.15  -1416189+875.120*T-154.748*T*LN(T)
                      -0.017408*T**2 +986139*T**(-1);                 6000  N !
                                                                         $03Gun

 FUNCTION GMN2O3     298.15  -998618+588.619*T-101.956*T*LN(T)
                      -0.018844*T**2 +589055*T**(-1);                 6000  N !
                                                                         $03Gun

 FUNCTION GMN1O2     298.15  -545091+395.379*T-65.277*T*LN(T)
                      -0.007803*T**2 +664955*T**(-1);                 6000  N !
                                                                   $03Gun,10Kje

 FUNCTION GMN1O1_L   298.15  +GMN1O1 +43947-20.628*T;                 6000  N !
                                                                 $ 10Kje,10Kje3
 FUNCTION GMN2O3_L   298.15  +2*GMN1O1 +0.5*GO2GAS -64953+43.144*T;   6000  N !
                                                                 $ 10Kje,10Kje3

$ for Beta_Spinel

$         JFE   =     BFe3O4
$         C     =     CFE3O4
$         D     =     DFE3O4
 FUNCTION GFFB        298.15  +GFE3O4;                                6000  N !
                                                                 $ 10Kje,10Kje3
 FUNCTION GFMB        298.15  +0.1428571*GMN2O3 +0.1428571*GWUSTITE;  6000  N !
                                                                        $ 10Kje
 FUNCTION GMFB        298.15  -182450+133*T-23.099*T*LN(T)
                               -0.0014*T**2+124000*T**(-1);           6000  N !
                                                                 $ 10Kje,10Kje3
 FUNCTION GMN3O4A     298.15  -1439700+892.2*T-154.748*T*LN(T)
                               -0.017408*T**2+986139*T**(-1);         6000  N !
                                                                 $ 10Kje,10Kje3
 FUNCTION GMN3O4B     298.15  +15270+7*T;                             6000  N !
                                                                 $ 10Kje,10Kje3
 FUNCTION GMMB        298.15  +0.1428571*GMN3O4B +0.1428571*GMN3O4A;  6000  N !
                                                                 $ 10Kje,10Kje3
 FUNCTION JMMB        298.15  +26210-17.46*T;                         6000  N !
                                                      $ 10Kje,10Kje3(type_miss)
 FUNCTION JMFB        298.15  +28000;                                 6000  N !
                                                                        $ 10Kje
 FUNCTION JFMB        298.15  -27000;                                 6000  N !
                                                                        $ 10Kje
 FUNCTION GGMN1O1B    298.15  +GMN1O1 +41500-10.25*T;                 6000  N !
                                                                 $ 10Kje,10Kje3
 FUNCTION GGMN2O3B    298.15  +GMN2O3 +192300-193.8*T+0.05*T**2;      6000  N !
                                                                 $ 10Kje,10Kje3
 FUNCTION GM2M2B      298.15  +21*GMFB +2*JMFB -14*GFE3O4 +2*BFE3O4;  6000  N !
                                                                 $ 10Kje,10Kje3

 FUNCTION GNFB        298.15  -153200 +173.55*T -28.259*T*LN(T) -3.2E-04*T**2
          +291000*T**(-1);                                            6000  N !
                                                               $ 10Kje3, for Ni
 FUNCTION JNF         298.15  +142000;                                6000  N !
                                                               $ 10Kje3, for Ni
 FUNCTION GNMOB       298.15  +GNIO + GMN2O3 -6300 +12.5*T;           6000  N !
                                                               $ 10Kje3, for Ni
 FUNCTION GNMB        298.15  +0.1428571*GNMOB;                       6000  N !
                                                               $ 10Kje3, for Ni
 FUNCTION JNM         298.15  +38400;                                 6000  N !
                                                               $ 10Kje3, for Ni
 FUNCTION DNM         298.15  -29000;                                 6000  N !
                                                               $ 10Kje3, for Ni
 FUNCTION LNM         298.15  +0;                                     6000  N !
                                                               $ 10Kje3, for Ni

$ for Alpha_Spinel

 FUNCTION GFFA        298.15  +GFE3O4 +1000;                          6000  N !
                                                                 $ 10Kje,10Kje3
 FUNCTION GFMA        298.15  +GFMB;                                  6000  N !
                                                                        $ 10Kje
 FUNCTION GMFA        298.15  +GMFB +4900 -1.9*T;                     6000  N !
                                                                 $ 10Kje,10Kje3
 FUNCTION GMMA        298.15  +0.1428571*GMN3O4A;                     6000  N !
                                                                 $ 10Kje,10Kje3
 FUNCTION JMMA        298.15  +95000;                                 6000  N !
                                                                 $ 10Kje,10Kje3
 FUNCTION JMFA        298.15  +28000;                                 6000  N !
                                                                        $ 10Kje
 FUNCTION GGMN1O1A    298.15  +GMN1O1 +58500 -11*T;                   6000  N !
                                                                 $ 10Kje,10Kje3
 FUNCTION GGMN2O3A    298.15  +GMN2O3 +240000-211.8*T+0.05*T**2;      6000  N !
                                                                 $ 10Kje,10Kje3
 FUNCTION GM3M3A      298.15  +10.5*GMMA +JMMA -10.5*GMFA -JMFA
                      +7*GFFA -BFE3O4;                                6000  N !
                                                                 $ 10Kje,10Kje3

 FUNCTION GNFA        298.15  +GNFB +10000;                           6000  N !
                                                               $ 10Kje3, for Ni
 FUNCTION GNMOA       298.15  -9800;                                  6000  N !
                                                               $ 10Kje3, for Ni
 FUNCTION GNMA        298.15  +0.1428571*GNMOB +0.1428571*GNMOA;      6000  N !
                                                               $ 10Kje3, for Ni

 FUNCTION RR          298.15  +8.31451;                       6000  N ! $ 10Kje
 FUNCTION FLN6        298.15  +1.791759;                      6000  N ! $ 10Kje
 FUNCTION FLN5        298.15  +1.609438;                      6000  N ! $ 10Kje
 FUNCTION FLN3        298.15  +1.098612;                      6000  N ! $ 10Kje
 FUNCTION FLN2        298.15  +0.693147;                      6000  N ! $ 10Kje

 FUNCTION GNIO      298.15   -254927.2 + 276.208*T - 46.0391*T*LN(T)
          - 0.00931454*T**2 + 1.29092E-06*T**3 + 382916*T**(-1);      1000  Y
          -256835.2 + 340.043*T - 56.36068*T*LN(T)
          + 0.00254106*T**2 - 8.11809E-07*T**3 + 1270*T**(-1);        1800  Y
          -259131.4 + 337.305*T - 55.75758*T*LN(T) + 0.00220246*T**2
          - 7.80093E-07*T**3;                                          6000 N !
                                                                       $ 10Kje3


 FUNCTION UN_ASS     298.15  0.0;                                       300 N !

 TYPE_DEFINITION % SEQ *!

 PHASE GAS:G  %  1  1.0  !
   CONSTITUENT GAS:G  :O2 :  !
   PARAMETER G(GAS,O2;0)  298.15  +GO2GAS +R*T*LN(1E-05*P);            6000 N !

$   CONSTITUENT IONIC_LIQ:Y :CR+3,FE+3,FE+2 : FEO3/2,O-2,VA :  !        $ 93Tay

$   CONSTITUENT IONIC_LIQ:Y :CR+3,FE+3,FE+2,MN+2,MN+3 : O-2,VA :  !     $ 03Gru

$   CONSTITUENT IONIC_LIQ:Y :FE+2,MN+2 : O-2,VA,FEO3/2,MNO3/2 :  !      $ 10Kje

 PHASE IONIC_LIQ:Y %  2 1   1 !
   CONSTITUENT IONIC_LIQ:Y :FE+2 : O-2,VA,FEO3/2 :  !
   
   PARAMETER G(IONIC_LIQ,FE+2:O-2;0)  298.15  +4*GFEOLIQ;              6000 N !
                                                                        $ 10Kje
   PARAMETER G(IONIC_LIQ,FE+2:VA;0)   298.15  +GFELIQ;                 6000 N !
                                                                        $ 10Kje
   PARAMETER G(IONIC_LIQ,FEO3/2;0)    298.15  -89819+39.962*T+2.5*GFEOLIQ;   
                                                               6000 N ! $ 10Kje

   PARAMETER G(IONIC_LIQ,FE+2:O-2,VA;0)       298.15  +176681-16.368*T;
                                                               3000 N ! $ 10Kje
   PARAMETER G(IONIC_LIQ,FE+2:O-2,VA;1)       298.15  -65655+30.869*T;
                                                               3000 N ! $ 10Kje
   PARAMETER G(IONIC_LIQ,FE+2:O-2,FEO3/2;0)   298.15  -26362;  3000 N ! $ 10Kje
   PARAMETER G(IONIC_LIQ,FE+2:O-2,FEO3/2;1)   298.15  13353;   3000 N ! $ 10Kje
   PARAMETER G(IONIC_LIQ,FE+2:VA,FEO3/2;0)    298.15  110000;  3000 N ! $ 10Kje


$91Sun
$   PARAMETER G(IONIC_LIQ,FE+3:O-2;0)  298.15  +5*GFEOLIQ -179638 +79.923*T;
$                                                                       6000 N !
$   PARAMETER G(IONIC_LIQ,FE+3:VA;0)   298.15  +GFELIQ +200000;        6000 N !
$   PARAMETER G(IONIC_LIQ,FE+3,FE+2:O-2;0)     298.15  -26362;         6000 N !
$   PARAMETER G(IONIC_LIQ,FE+3,FE+2:O-2;1)     298.15  +13353;         6000 N !
                                                               $note 2007-10-19
$

$  PARAMETER G(IONIC_LIQ,FE+2:FEO3/2;0)    298.15  -89819+39.962*T+2.5*GFEOLIQ;
$                                                                       6000 N !

 TYPE_DEFINITION & GES A_P_D BCC_A2 MAGNETIC  -1.0    0.4 !
 PHASE BCC_A2  %&  2 1   3 !
   CONSTITUENT BCC_A2  :FE,O : VA :  !
   PARAMETER G(BCC_A2,FE:VA;0)     298.15  +GHSERFE;      6000   N  !
   PARAMETER TC(BCC_A2,FE:VA;0)    298.15  +1043;         6000   N  ! $ 91Din
   PARAMETER BMAGN(BCC_A2,FE:VA;0) 298.15  +2.22;         6000   N  ! $ 91Din

   PARAMETER G(BCC_A2,O:VA;0)     298.15  +0.5*GO2GAS+30000;          6000 N !
                                                                        $91Sun
   PARAMETER G(BCC_A2,FE,O:VA;0)  298.15  -209794+84*T;               6000 N !
                                                                        $91Sun

 TYPE_DEFINITION ( GES A_P_D FCC_A1 MAGNETIC  -3.0    2.80000E-01 !
 PHASE FCC_A1  %(  2 1   1 !
   CONSTITUENT FCC_A1  :FE,O : VA :  !
   PARAMETER G(FCC_A1,FE:VA;0)      298.15  +GFEFCC;                  6000 N !
   PARAMETER TC(FCC_A1,FE:VA;0)     298.15  -201;                     6000 N !
                                                                       $ 91Din
   PARAMETER BMAGN(FCC_A1,FE:VA;0)  298.15  -2.1;                     6000 N !
                                                                       $ 91Din
   PARAMETER G(FCC_A1,O:VA;0)       298.15  +0.5*GO2GAS+30000;        6000 N !
                                                                        $91Sun
   PARAMETER G(FCC_A1,FE,O:VA;0)    298.15  -199345.5+84*T;           6000 N !
                                                                        $91Sun


$   CONSTITUENT CORUNDUM:I :CR+2,CR+3,FE+3 : CR+3,VA : O-2 :  !   $93Tay, 03Gru

 TYPE_DEFINITION ' GES A_P_D CORUNDUM MAGNETIC  -3.0    2.80000E-01 !
 PHASE CORUNDUM %'  3 2   1   3 !
   CONSTITUENT CORUNDUM :FE+2,FE+3 : FE+3,VA : O-2 :  !

$  PARAMETER G(CORUNDUM,FE+3:VA:O-2;0)        298.15  +GFE3O2;        6000 N !

   PARAMETER G(CORUNDUM,FE+2:FE+3:O-2;0)      298.15  +GFE2O3 +85000;
                                                              6000 N ! $ 10Kje
   PARAMETER G(CORUNDUM,FE+3:FE+3:O-2;0)      298.15  +GFE2O3 +85000;
                                                              6000 N ! $ 10Kje
   PARAMETER G(CORUNDUM,FE+2:VA:O-2;0)        298.15  +GFE2O3;
                                                              6000 N ! $ 10Kje
   PARAMETER G(CORUNDUM,FE+3:VA:O-2;0)        298.15  +GFE2O3; 
                                                              6000 N ! $ 10Kje

   PARAMETER TC(CORUNDUM,FE+3:VA:O-2;0)       298.15  -2867;   6000 N ! $ 10Kje
   PARAMETER BMAGN(CORUNDUM,FE+3:VA:O-2;0)    298.15  -25.1;   6000 N ! $ 10Kje


$      MnO
$
 PHASE HALITE %  2 1   1 !
   CONSTITUENT HALITE :FE+2,FE+3,VA : O-2 :  !                 $ 10Kje,10Kje3
   PARAMETER G(HALITE,FE+3:O-2;0)       298.15
             +1.25*AWUSTITE+1.25*GWUSTITE;             3000 N !   $ 93Tay,10Kje

$           -418377.5+350.92*T-57.66032*T*LN(T)-.00717537*T**2; 3000 N !

   PARAMETER G(HALITE,FE+2:O-2;0)       298.15  +GWUSTITE;             3000 N !
                                                                  $ 03Gun,10Kje
   PARAMETER G(HALITE,VA:O-2;0)         298.15  +0;                    6000 N !
                                                           $ 03Gun,10Kje,10Kje3
   PARAMETER G(HALITE,FE+2,FE+3:O-2;0)  298.15  -12324;                3000 N !
                                                             $91Sun,96Sel,10Kje
   PARAMETER G(HALITE,FE+2,FE+3:O-2;1)  298.15  +20070;                3000 N !
                                                             $91Sun,96Sel,10Kje

$  for Halite, P=0.30, for compounds containing only Ni cations 
$  on the first sublattice Tc=519 and B=0.9873   in 10Kje3.


$  For the Mn system, there are Alpha and Beta Spinel.
$                                         Beta on high temperature.
$
$      old SPINEL = Beta_Spinel in 10Kje.
$
 TYPE_DEFINITION ) GES A_P_D SPINEL MAGNETIC  -3.0    2.80000E-01 !
 PHASE SPINEL %)  4   1   2   2   4 !
   CONSTITUENT SPINEL :FE+2,FE+3 : FE+2,FE+3,VA : FE+2,VA : O-2 :  !

$  *:*:Fe+2:O-2:   = *:*:Va:O-2: + 2*GFE3O4     + DFE3O4 - BFE3O4;  in 10Kje

   PARAMETER G(SPINEL,FE+2:FE+2:VA:O-2;0)    298.15  +7*GFE3O4+BFE3O4;
                                                             3000 N !   $ 10Kje
   PARAMETER G(SPINEL,FE+3:FE+2:VA:O-2;0)    298.15  +7*GFE3O4;
                                                             3000 N !   $ 10Kje
   PARAMETER G(SPINEL,FE+2:FE+3:VA:O-2;0)    298.15  +7*GFE3O4;
                                                             3000 N !   $ 10Kje
   PARAMETER G(SPINEL,FE+3:FE+3:VA:O-2;0)    298.15  +7*GFE3O4-BFE3O4;
                                                             3000 N !   $ 10Kje
   PARAMETER G(SPINEL,FE+2:VA:VA:O-2;0)      298.15  +5*GFE3O4+CFE3O4;
                                                             3000 N !   $ 10Kje
   PARAMETER G(SPINEL,FE+3:VA:VA:O-2;0)      298.15  +5*GFE3O4+CFE3O4-BFE3O4;
                                                             3000 N !   $ 10Kje

   PARAMETER G(SPINEL,FE+2:FE+2:FE+2:O-2;0)  298.15  +9*GFE3O4+DFE3O4;
                                                             3000 N !   $ 10Kje
   PARAMETER G(SPINEL,FE+3:FE+2:FE+2:O-2;0)  298.15  +9*GFE3O4+DFE3O4-BFE3O4;
                                                             3000 N !   $ 10Kje
   PARAMETER G(SPINEL,FE+2:FE+3:FE+2:O-2;0)  298.15  +9*GFE3O4+DFE3O4-BFE3O4;
                                                             3000 N !   $ 10Kje
   PARAMETER G(SPINEL,FE+3:FE+3:FE+2:O-2;0)  298.15  +9*GFE3O4+DFE3O4-2*BFE3O4;
                                                             3000 N !   $ 10Kje
   PARAMETER G(SPINEL,FE+2:VA:FE+2:O-2;0)    298.15  +7*GFE3O4+DFE3O4+CFE3O4
                                             -BFE3O4;        3000 N !   $ 10Kje
   PARAMETER G(SPINEL,FE+3:VA:FE+2:O-2;0)    298.15  +7*GFE3O4+DFE3O4+CFE3O4
                                             -2*BFE3O4;      3000 N !   $ 10Kje

   PARAMETER TC(SPINEL,FE+2:FE+2:FE+2:O-2;0)   298.15  848;            3000 N !
   PARAMETER TC(SPINEL,FE+3:FE+2:FE+2:O-2;0)   298.15  848;            3000 N !
   PARAMETER TC(SPINEL,FE+2:FE+3:FE+2:O-2;0)   298.15  848;            3000 N !
   PARAMETER TC(SPINEL,FE+3:FE+3:FE+2:O-2;0)   298.15  848;            3000 N !
   PARAMETER TC(SPINEL,FE+2:VA:FE+2:O-2;0)     298.15  848;            3000 N !
   PARAMETER TC(SPINEL,FE+3:VA:FE+2:O-2;0)     298.15  848;            3000 N !
   PARAMETER TC(SPINEL,FE+2:FE+2:VA:O-2;0)     298.15  848;            3000 N !
   PARAMETER TC(SPINEL,FE+3:FE+2:VA:O-2;0)     298.15  848;            3000 N !
   PARAMETER TC(SPINEL,FE+2:FE+3:VA:O-2;0)     298.15  848;            3000 N !
   PARAMETER TC(SPINEL,FE+3:FE+3:VA:O-2;0)     298.15  848;            3000 N !
   PARAMETER TC(SPINEL,FE+2:VA:VA:O-2;0)       298.15  848;            3000 N !
   PARAMETER TC(SPINEL,FE+3:VA:VA:O-2;0)       298.15  848;            3000 N !
                                                                        $ 10Kje
   PARAMETER BMAGN(SPINEL,FE+2:FE+2:FE+2:O-2;0)    298.15  44.54;      3000 N !
   PARAMETER BMAGN(SPINEL,FE+3:FE+2:FE+2:O-2;0)    298.15  44.54;      3000 N !
   PARAMETER BMAGN(SPINEL,FE+2:FE+3:FE+2:O-2;0)    298.15  44.54;      3000 N !
   PARAMETER BMAGN(SPINEL,FE+3:FE+3:FE+2:O-2;0)   298.15  44.54;       3000 N !
   PARAMETER BMAGN(SPINEL,FE+2:VA:FE+2:O-2;0)     298.15  44.54;       3000 N !
   PARAMETER BMAGN(SPINEL,FE+3:VA:FE+2:O-2;0)     298.15  44.54;       3000 N !
   PARAMETER BMAGN(SPINEL,FE+2:FE+2:VA:O-2;0)     298.15  44.54;       3000 N !
   PARAMETER BMAGN(SPINEL,FE+3:FE+2:VA:O-2;0)     298.15  44.54;       3000 N !
   PARAMETER BMAGN(SPINEL,FE+2:FE+3:VA:O-2;0)     298.15  44.54;       3000 N !
   PARAMETER BMAGN(SPINEL,FE+3:FE+3:VA:O-2;0)     298.15  44.54;       3000 N !
   PARAMETER BMAGN(SPINEL,FE+2:VA:VA:O-2;0)       298.15  44.54;       3000 N !
   PARAMETER BMAGN(SPINEL,FE+3:VA:VA:O-2;0)       298.15  44.54;       3000 N !
                                                                        $ 10Kje

$
$     alpha_Spinel in 10Kje , G(Fe:Fe:Va:O)alpha = G(Fe:Fe:Va:O)beta + 7*1000;
$
 TYPE_DEFINITION 9 GES A_P_D SPINEL_A MAGNETIC  -3.0    2.80000E-01 !
 PHASE SPINEL_A %9  4 1   2   2   4 !
   CONSTITUENT SPINEL_A :FE+2,FE+3 : FE+2,FE+3,VA : FE+2,VA : O-2 :  !

$   *:*:Fe+2:O-2:   = *:*:Va:O-2: + 2*GFE3O4 +2000 + DFE3O4 - BFE3O4;  in 10Kje

   PARAMETER G(SPINEL_A,FE+2:FE+2:VA:O-2;0)   298.15  +7*GFE3O4 +7000 +BFE3O4;
                                                               3000 N ! $ 10Kje
   PARAMETER G(SPINEL_A,FE+3:FE+2:VA:O-2;0)   298.15  +7*GFE3O4 +7000;
                                                               3000 N ! $ 10Kje
   PARAMETER G(SPINEL_A,FE+2:FE+3:VA:O-2;0)   298.15  +7*GFE3O4 +7000;
                                                               3000 N ! $ 10Kje
   PARAMETER G(SPINEL_A,FE+3:FE+3:VA:O-2;0)   298.15  +7*GFE3O4 +7000 -BFE3O4;
                                                               3000 N ! $ 10Kje
   PARAMETER G(SPINEL_A,FE+2:VA:VA:O-2;0)     298.15  +5*GFE3O4 +5000 +CFE3O4;
                                                               3000 N ! $ 10Kje
   PARAMETER G(SPINEL_A,FE+3:VA:VA:O-2;0)     298.15  +5*GFE3O4 +5000
                                            +CFE3O4-BFE3O4;    3000 N ! $ 10Kje
   PARAMETER G(SPINEL_A,FE+2:FE+2:FE+2:O-2;0)  298.15  +9*GFE3O4 +9000 +DFE3O4;
                                                               3000 N ! $ 10Kje
   PARAMETER G(SPINEL_A,FE+3:FE+2:FE+2:O-2;0)  298.15  +9*GFE3O4 +9000
                                            +DFE3O4-BFE3O4;    3000 N ! $ 10Kje
   PARAMETER G(SPINEL_A,FE+2:FE+3:FE+2:O-2;0)  298.15  +9*GFE3O4 +9000
                                            +DFE3O4-BFE3O4;    3000 N ! $ 10Kje
   PARAMETER G(SPINEL_A,FE+3:FE+3:FE+2:O-2;0)  298.15  +9*GFE3O4 +9000
                                            +DFE3O4-2*BFE3O4;  3000 N ! $ 10Kje
   PARAMETER G(SPINEL_A,FE+2:VA:FE+2:O-2;0)    298.15  +7*GFE3O4 +7000 +DFE3O4
                                            +CFE3O4-BFE3O4;    3000 N ! $ 10Kje
   PARAMETER G(SPINEL_A,FE+3:VA:FE+2:O-2;0)    298.15  +7*GFE3O4 +7000 +DFE3O4
                                            +CFE3O4-2*BFE3O4;  3000 N ! $ 10Kje


   PARAMETER TC(SPINEL_A,FE+2:FE+2:FE+2:O-2;0)       298.15  848;      3000 N !
   PARAMETER TC(SPINEL_A,FE+3:FE+2:FE+2:O-2;0)       298.15  848;      3000 N !
   PARAMETER TC(SPINEL_A,FE+2:FE+3:FE+2:O-2;0)       298.15  848;      3000 N !
   PARAMETER TC(SPINEL_A,FE+3:FE+3:FE+2:O-2;0)       298.15  848;      3000 N !
   PARAMETER TC(SPINEL_A,FE+2:VA:FE+2:O-2;0)         298.15  848;      3000 N !
   PARAMETER TC(SPINEL_A,FE+3:VA:FE+2:O-2;0)         298.15  848;      3000 N !
   PARAMETER TC(SPINEL_A,FE+2:FE+2:VA:O-2;0)         298.15  848;      3000 N !
   PARAMETER TC(SPINEL_A,FE+3:FE+2:VA:O-2;0)         298.15  848;      3000 N !
   PARAMETER TC(SPINEL_A,FE+2:FE+3:VA:O-2;0)         298.15  848;      3000 N !
   PARAMETER TC(SPINEL_A,FE+3:FE+3:VA:O-2;0)         298.15  848;      3000 N !
   PARAMETER TC(SPINEL_A,FE+2:VA:VA:O-2;0)           298.15  848;      3000 N !
   PARAMETER TC(SPINEL_A,FE+3:VA:VA:O-2;0)           298.15  848;      3000 N !
                                                                        $ 10Kje

   PARAMETER BMAGN(SPINEL_A,FE+2:FE+2:FE+2:O-2;0)    298.15  44.54;    3000 N !
   PARAMETER BMAGN(SPINEL_A,FE+3:FE+2:FE+2:O-2;0)    298.15  44.54;    3000 N !
   PARAMETER BMAGN(SPINEL_A,FE+2:FE+3:FE+2:O-2;0)    298.15  44.54;    3000 N !
   PARAMETER BMAGN(SPINEL_A,FE+3:FE+3:FE+2:O-2;0)    298.15  44.54;    3000 N !
   PARAMETER BMAGN(SPINEL_A,FE+2:VA:FE+2:O-2;0)      298.15  44.54;    3000 N !
   PARAMETER BMAGN(SPINEL_A,FE+3:VA:FE+2:O-2;0)      298.15  44.54;    3000 N !
   PARAMETER BMAGN(SPINEL_A,FE+2:FE+2:VA:O-2;0)      298.15  44.54;    3000 N !
   PARAMETER BMAGN(SPINEL_A,FE+3:FE+2:VA:O-2;0)      298.15  44.54;    3000 N !
   PARAMETER BMAGN(SPINEL_A,FE+2:FE+3:VA:O-2;0)      298.15  44.54;    3000 N !
   PARAMETER BMAGN(SPINEL_A,FE+3:FE+3:VA:O-2;0)      298.15  44.54;    3000 N !
   PARAMETER BMAGN(SPINEL_A,FE+2:VA:VA:O-2;0)        298.15  44.54;    3000 N !
   PARAMETER BMAGN(SPINEL_A,FE+3:VA:VA:O-2;0)        298.15  44.54;    3000 N !
                                                                        $ 10Kje

$end
