Repository: outward-tech/pycalphad

File: databases/alfeo_compiled.tdb
 ELEMENT /-   ELECTRON_GAS              0.0000E+00  0.0000E+00  0.0000E+00!
 ELEMENT VA   VACUUM                    0.0000E+00  0.0000E+00  0.0000E+00!
 ELEMENT AL   FCC_A1                    26.981539   4577.296    28.3215!
 ELEMENT FE   BCC_A2                    55.847      4489        27.28  !  

$Functions_____________________________________________________________________
 
 FUNCTION UN_ASS     298.15   0;                                 300.00 N !

    $$$$Aluminum__________________________________________________________________

        FUNCTION GHSERAL    298.15  -7976.15+137.093038*T-24.3671976*T*LN(T)
            -.001884662*T**2-8.77664E-07*T**3+74092*T**(-1);              700  Y 
            -11276.24+223.048446*T-38.5844296*T*LN(T)+.018531982*T**2
            -5.764227E-06*T**3+74092*T**(-1);                             933.47 Y
            -11278.378+188.684153*T-31.748192*T*LN(T)-1.230524E+28*T**(-9); 2900 N !

        FUNCTION GALBCC     298.15  +10083-4.813*T+GHSERAL#;            6000  N !
        FUNCTION GBCCAL     298.15  +10083-4.813*T+GHSERAL#;            6000  N !

        FUNCTION GHSERFE    298.15  +1225.7+124.134*T-23.5143*T*LN(T)
            -.00439752*T**2-5.8927E-08*T**3+77359*T**(-1);              1811  Y
            -25383.581+299.31255*T-46*T*LN(T)+2.29603E+31*T**(-9);     6000  N !

        FUNCTION GALLIQ     298.15  +11005.029-11.841867*T
            +7.934E-20*T**7+GHSERAL#;                      933.47  Y
            +10482.382-11.253974*T+1.231E+28*T**(-9)+GHSERAL#;        2900 N !
 
    $$$$Iron___________________________________________________________________
        FUNCTION GFEFCC     298.15  -1462.4+8.282*T-1.15*T*LN(T)
            +6.4E-04*T**2+GHSERFE#;                                     1811  Y
            -1713.815+0.94001*T+0.49251E+31*T**(-9)+GHSERFE#;          6000  N !

        FUNCTION GFELIQ     298.15  +12040.17-6.55843*T
            -3.67516E-21*T**7+GHSERFE#;                                 1811  Y
            +14544.751-8.01055*T-2.29603E+31*T**(-9)+GHSERFE#;          6000  N !
 

$Phases_____________________________________________________________________

    TYPE_DEFINITION % SEQ *!
    DEFINE_SYSTEM_DEFAULT ELEMENT 2 !
    DEFAULT_COMMAND DEF_SYS_ELEMENT VA !
    PHASE LIQUID %  1  1.0  !
    CONSTITUENT LIQUID :AL,FE: !
        PARAMETER G(LIQUID,AL;0)  298.15  +GALLIQ#;            6000 N !
        PARAMETER G(LIQUID,FE;0)  298.15  +GFELIQ#;            6000 N !
        PARAMETER G(LIQUID,AL,FE;0) 298.15 -91976.5+22.1314*T; 6000 N !
        PARAMETER G(LIQUID,AL,FE;1) 298.15 -5672.58+4.8728*T;  6000 N !
        PARAMETER G(LIQUID,AL,FE;2) 298.15 +121.9;             6000 N !


    TYPE_DEFINITION - GES A_P_D BCC_A2 MAGNETIC  -1.0    0.4 !
    PHASE BCC_A2  %-  2 1   3 !
    CONSTITUENT BCC_A2  :AL,FE: VA :  !
        PARAMETER G(BCC_A2,AL:VA;0)      298.15  +GALBCC#;      2900 N !
        PARAMETER G(BCC_A2,FE:VA;0)      298.15  +GHSERFE#;     6000 N !
        PARAMETER TC(BCC_A2,FE:VA;0)     298.15  1043;          6000 N !
        PARAMETER BMAGN(BCC_A2,FE:VA;0)  298.15  2.22;          6000 N !
        PARAMETER G(BCC_A2,AL,FE:VA;0)   298.15  -122960.+31.9888*T; 6000 N !
        PARAMETER G(BCC_A2,AL,FE:VA;1)   298.15  +2945.2;       6000 N !
        PARAMETER TC(BCC_A2,AL,FE:VA;1)  298.15   +504;         6000 N !

    TYPE_DEFINITION & GES A_P_D B2_BCC DIS_PART BCC_A2 ,,,!
    PHASE B2_BCC %&  3 0.5  0.5  3  !
    CONSTITUENT B2_BCC  :AL,FE:AL,FE:VA:  !
        PARAMETER G(B2_BCC,AL:AL:VA;0)  298.15  0.0;         6000 N !
        PARAMETER G(B2_BCC,FE:AL:VA;0)  298.15  -14300.9572; 6000 N !
        PARAMETER G(B2_BCC,AL:FE:VA;0)  298.15  -14300.9572; 6000 N !
        PARAMETER G(B2_BCC,FE:FE:VA;0)  298.15  0.0;         6000 N !

TYPE_DEFINITION / GES A_P_D FCC_A1 MAGNETIC  -3.0    2.80000E-01 !
PHASE FCC_A1  %/  2 1   1 !
   CONSTITUENT FCC_A1  :AL,FE : VA :  !
   PARAMETER G(FCC_A1,AL:VA;0)      298.15   +GHSERAL#;       2900 N !
   PARAMETER G(FCC_A1,FE:VA;0)      298.15   +GFEFCC#;        6000 N !
   PARAMETER TC(FCC_A1,FE:VA;0)     298.15   +67;             6000 N !
   PARAMETER BMAGN(FCC_A1,FE:VA;0)  298.15   +0.7;            6000 N !
   PARAMETER G(FCC_A1,AL,FE:VA;0)   298.15  -76066.1+18.6758*T; 6000 N !
   PARAMETER G(FCC_A1,AL,FE:VA;1)   298.15  +21167.4+1.3398*T;  6000 N !

TYPE_DEFINITION 1 GES A_P_D HCP_A3 MAGNETIC  -3.0    2.80000E-01 !
PHASE HCP_A3  %1  2 1   .5 !
   CONSTITUENT HCP_A3  :AL,FE: VA :  !
   PARAMETER G(HCP_A3,AL:VA;0)  298.15  +5481-1.8*T+GHSERAL#;  2900 N !
   PARAMETER G(HCP_A3,FE:VA;0)  298.15
                  -3705.78+12.591*T-1.15*T*LN(T)
                  +6.4E-04*T**2+GHSERFE#;  1.81100E+03  Y
                  -3957.199+5.24951*T+4.9251E+30*T**(-9)+GHSERFE#;  6000 N !
   PARAMETER G(HCP_A3,AL,FE:VA;0)  298.15  -106903.0+20.0*T;        6000 N !

PHASE AL2FE   % 2  2  1   !
   CONSTITUENT AL2FE  :AL:FE:  !
   PARAMETER G(AL2FE,AL:FE;0)  298.15 
                              -98097.0+18.7503*T+2*GHSERAL#+GHSERFE#; 6000 N !

PHASE AL13FE4  %  3  0.6275  0.235  0.1375  !
   CONSTITUENT AL13FE4  :AL:FE:AL,VA:  !
   PARAMETER G(AL13FE4,AL:FE:AL;0)  298.15
                   -30714.4+7.44*T+0.765*GHSERAL#+0.235*GHSERFE#;     6000 N !
   PARAMETER G(AL13FE4,AL:FE:VA;0)  298.15
                   -27781.3+7.2566*T+0.6275*GHSERAL#+0.235*GHSERFE#;  6000 N !

PHASE AL5FE2   % 2  5  2  !
   CONSTITUENT AL5FE2  :AL:FE:  !
   PARAMETER G(AL5FE2,AL:FE;0)  298.15  
                            -228576+48.99503*T+5*GHSERAL#+2*GHSERFE#; 6000 N !

PHASE AL5FE4  % 1 1.0 !
   CONSTITUENT AL5FE4  :AL,FE :  !
   PARAMETER G(AL5FE4,AL;0)     298.15  +12178.90-4.813*T+GHSERAL#;   6000 N !
   PARAMETER G(AL5FE4,FE;0)     298.15  +5009.03+GHSERFE#;            6000 N !
   PARAMETER G(AL5FE4,AL,FE;0)  298.15  -131649+29.4833*T;            6000 N !
   PARAMETER G(AL5FE4,AL,FE;1)  298.15  -18619.5;                     6000 N !

$ALFE-NIMS

File: databases/nims_alca.tdb
$ AlCa Associate
$--------1---------2---------3---------4---------5---------6---------7---------8
$
$ TDB-file for the thermodynamic assessment of the Al-Ca system
$
$-----------------------------------------------------------------------------
$ 2019.01.15
$ 
$ TDB file created by T.Abe, K.Hashimoto and  M.Mikami
$
$ Thermodynamics Modeling Group, National Institute for 
$ Materials Science. 1-2-1 Sengen, Tsukuba, Ibaraki 305-0047, Japan
$ e-mail: abe.taichi (at) nims.go.jp 
$ Copyright (C) NIMS 2019
$
$ ------------------------------------------------------------------------------
$ PARAMETERS ARE TAKEN FROM
$ Thermodynamic assessment of the Al-Ca binary systems using random
$ solution and associate models,
$ Koray Ozturk, Lond-Qing Chen, Zi-Kui Liu, 
$ J. alloys and compounds, 340 (2002) 199-206.
$
$ ------------------------------------------------------------------------------
$ Comments
$ Associate solution model is used for the liquid phase. Accordingly the Gibbs
$ energy of the compounds are different from those in the regular solution 
$ model in the same paper.
$ Lattice stability is taken from Unary 5.0.
$                                                                   T.A.                                                             
$ ------------------------------------------------------------------------------
 ELEMENT /-   ELECTRON_GAS              0.0000E+00  0.0000E+00  0.0000E+00!
 ELEMENT VA   VACUUM                    0.0000E+00  0.0000E+00  0.0000E+00!
 ELEMENT AL   FCC_A1                    2.6982E+01  4.5773E+03  2.8322E+01!
 ELEMENT CA   FCC_A1                    4.0078E+01  6.1965E+03  4.1589E+01!

 SPECIES  AL2CA  AL2CA1  !

$ ------------------------------------------------------------------------------
 TYPE_DEFINITION % SEQ *!
 DEFINE_SYSTEM_DEFAULT ELEMENT 2 !
 DEFAULT_COMMAND DEF_SYS_ELEMENT VA /- !

$ ------------------------------------------------------------------------------
$ FUNCTION AL
$ ------------------------------------------------------------------------------
  FUNCTION GHSERAL 298.15
 -7976.15+137.093038*T-24.3671976*T*LN(T)-1.884662E-3*T**2-0.877664E-6*T**3
 +74092*T**(-1); 700 Y
 -11276.24+223.048446*T-38.5844296*T*LN(T)+18.531982E-3*T**2-5.764227E-6*T**3
 +74092*T**(-1); 933.473 Y
 -11278.361+188.684136*T-31.748192*T*LN(T)-1230.622E25*T**(-9); 6000 N !
 
 FUNCTION GHCPAL 298.15 5481-1.8*T+GHSERAL; 6000 N !
 
 FUNCTION GBCCAL 298.15 10083-4.813*T+GHSERAL; 6000 N !
 
 FUNCTION GLIQAL 298.15 11005.045-11.84185*T+79.337E-21*T**7+GHSERAL; 933.473 Y
 -795.991+177.430209*T-31.748192*T*LN(T); 6000 N !

$ -----------------------------------------------------------------------------
$  FUNCTION CA
$ -----------------------------------------------------------------------------
  FUNCTION GHSERCA  298.15
 -4955.062+72.794266*T-16.3138*T*LN(T)-11.10455E-3*T**2-133574*T**(-1);
 1115.00 Y
 -107304.428+799.982066*T-114.2922467*T*LN(T)+23.733814E-3*T**2-1.2438E-6*T**3
 +18245540*T**(-1);  3000.00 Y
 -3703.12+192.63995*T-35.0*T*LN(T); 3001 N !
 
 FUNCTION GBCCCA   298.15
 -7020.852+142.970155*T-28.2541*T*LN(T)+7.2326E-3*T**2-4.500217E-6*T**3
 +60578*T**(-1);   716.00 Y
 1640.475+1.999694*T-6.276*T*LN(T)-16.1921E-3*T**2-523000*T**(-1);  1115.00 Y
 -142331.096+1023.549046*T-143.8726979*T*LN(T)+32.543127E-3*T**2
 -1.704079E-6*T**3+25353771*T**(-1);  3000.00 Y
 321.63+189.433057*T-35*T*LN(T); 3001 N !
 
 FUNCTION GLIQCA   298.15
 5844.846+62.4838*T-16.3138*T*LN(T)-11.10455E-3*T**2-133574*T**(-1);   500.00 Y
 7838.856+18.2979*T-8.9874787*T*LN(T)-22.66537E-3*T**2+3.338303E-6*T**3
 -230193*T**(-1);  1115.00 Y
 -2654.938+188.9223*T-35*T*LN(T);  3001 N !
 
 FUNCTION GHCPCA 298.15 500+0.7*T+GHSERCA; 3001 N !

$ -----------------------------------------------------------------------------
$ PARAMETERS FOR LIQUID PHASE
$ -----------------------------------------------------------------------------
  PHASE LIQUID:L % 1 1.0 !
  CONSTITUENT LIQUID :AL,AL2CA,CA: ! 
  PARAMETER L(LIQUID,AL;0) 298.15 +GLIQAL;                            6000 N !
  PARAMETER L(LIQUID,CA;0) 298.15 +GLIQCA;                            6000 N !
  PARAMETER G(LIQUID,AL2CA;0) 298.15
   -77214+46.424*T+2*GLIQAL+GLIQCA;                                   6000 N !
  PARAMETER L(LIQUID,AL,CA;0) 298.15 -68842+25.372*T;                 6000 N !
  PARAMETER L(LIQUID,AL2CA,AL;0) 298.15 -30351+2.939*T;               6000 N !
  PARAMETER L(LIQUID,AL2CA,CA;0) 298.15 -52132+0.848*T;               6000 N !

$ ------------------------------------------------------------------------------
$ PARAMETERS FOR FCC PHASE
$ ------------------------------------------------------------------------------
  TYPE_DEFINITION ( GES A_P_D FCC_A1 MAGNETIC -3.0 0.28 !
  PHASE FCC_A1 %( 2 1 1 !
  CONSTITUENT FCC_A1 : AL,CA : VA : !
  PARAMETER G(FCC_A1,AL:VA;0) 298.15 GHSERAL;                         6000 N !
  PARAMETER G(FCC_A1,CA:VA;0) 298.15 GHSERCA;                         6000 N !

$ ------------------------------------------------------------------------------
$ PARAMETERS FOR BCC PHASE
$ ------------------------------------------------------------------------------

  TYPE_DEFINITION & GES A_P_D BCC_A2 MAGNETIC -1.0 0.4 !
  PHASE BCC_A2 %& 2 1 3 !
  CONSTITUENT BCC_A2 :AL,CA : VA : !

 
  PARAMETER G(BCC_A2,AL:VA;0) 298.15 GBCCAL;                          6000 N !
  PARAMETER G(BCC_A2,CA:VA;0) 298.15 GBCCCA;                          6000 N !

$ ------------------------------------------------------------------------------
$  PARAMETERS FOR INTERMETALLIC COMPOUNDS
$ ------------------------------------------------------------------------------

  PHASE AL4CA1 % 2 4 1 !
  CONSTITUENT AL4CA1 :AL:CA: !
  PARAMETER G(AL4CA1,AL:CA;0) 298.15 
               -105347+29.090*T+4*GHSERAL+1*GHSERCA;                  6000 N !

  PHASE AL2CA1 % 2 2 1 !
  CONSTITUENT AL2CA1 :AL:CA: !
  PARAMETER G(AL2CA1,AL:CA;0) 298.15 
              -95172+22.312*T+2*GHSERAL+1*GHSERCA;                    6000 N !

  PHASE AL14CA13 % 2 14 13 !
  CONSTITUENT AL14CA13 :AL:CA: !
  PARAMETER G(AL14CA13,AL:CA;0) 298.15 
               -666156+112.227*T+14*GHSERAL+13*GHSERCA;               6000 N !

  PHASE AL3CA8 % 2 3 8 !
  CONSTITUENT AL3CA8 :AL:CA: !
  PARAMETER G(AL3CA8,AL:CA;0) 298.15 
               -142722-0.194*T+3*GHSERAL+8*GHSERCA;                   6000 N !

$ ----------------------------------------------------------------- END OF LINE
$

File: databases/nims_alo.tdb
$AlO
$ ------------------------------------------------------------------------------
$ 2011.12.27
$ 
$ TDB file created by K.Hashimoto, T.Abe and Y.Sawada,
$
$ Particle Simulation and Thermodynamics Group, National Institute for 
$ Materials Science. 1-2-1 Sengen, Tsukuba, Ibaraki 305-0047, Japan
$ 
$ e-mail: abe.taichi@nims.go.jp
$
$ Copyright (C) NIMS 2011
$ -----------------------------------------------------------------------------
$
$        Thermodynamic evaluation of the Ti-Al-O ternary system.
$        B.J.Lee and N.Saunders, Z.Metallkd., 88 (1997), 152-161.
$               
 ELEMENT /-   ELECTRON_GAS              0.0      0.0        0.0   !
 ELEMENT VA   VACUUM                    0.0      0.0        0.0   !
 ELEMENT AL   FCC_A1                    26.982   4577.3    28.322 !
 ELEMENT O    1/2_MOLE_O2(G)            15.999   4341.0   102.52  !

$ -----------------------------------------------------------------------------
 SPECIES AL+3                        AL1/+3!
 SPECIES O-2                         O1/-2!
 SPECIES O2                          O2!

 
 FUNCTION GHSERAL 298.15  -7976.15+137.093038*T-24.3671976*T*LN(T)
      -0.001884662*T**2-8.77664E-07*T**3+74092*T**(-1);                 700  Y 
      -11276.24+223.048446*T-38.5844296*T*LN(T)+0.018531982*T**2
      -5.764227E-06*T**3+74092*T**(-1);                                933.47 Y
      -11278.378+188.684153*T-31.748192*T*LN(T)-1.231E+28*T**(-9);    2900  N !
                                                                        $ 91Din


 FUNCTION GHCPAL     298.15  +5481-1.799*T+GHSERAL;                   6000  N !
                                                                        $ 91Din
 FUNCTION GALBCC     298.15  +10083-4.813*T+GHSERAL;                  2900  N !
                                                                        $ 91Din



 FUNCTION GO2GAS     298.14  -6961.74 -51.006076*T -22.272*T*LN(T)
                 -.010197776*T**2 +1.323692E-06*T**3 -76730*T**(-1);    1000  Y
      -13137.526+25.31976*T-33.6276*T*LN(T)
      -.001191596*T**2+1.3562E-08*T**3+525810*T**(-1);                  3300  Y
      -27973.456+62.51925*T-37.9072*T*LN(T)
      -8.50486E-04*T**2+2.1442E-08*T**3+8766400*T**(-1);              6000  N !
                                                                        $ 97Lee

$ Corundum from 92Tay , CALPHAD 16 (1992), 173-179.   
$ see M2O3 phase

 FUNCTION GAL2O3     298.14  -1707351.298 +448.021092*T -67.4804*T*LN(T)
      -0.06747*T**2 +14.205433E-06*T**3 +938780*T**(-1);                 600  Y
      -1724886.064+754.856573*T-116.258*T*LN(T)
      -0.0072257*T**2+0.278532E-06*T**3+2120700*T**(-1);                1500  Y
      -1772163.194+1053.4548*T-156.058*T*LN(T)
      +0.00709105*T**2-0.629402E-06*T**3+12366650*T**(-1);            3000  N !
                                                                        $ 97Lee

 FUNCTION ZERO       298.15   0.0;                                    6000  N !
 FUNCTION UN_ASS     298.15   0.0;                                    6000  N !

$------------------------------------------------------------------------------
 TYPE_DEFINITION % SEQ * !
 DEFINE_SYSTEM_DEFAULT ELEMENT 2 !
 DEFAULT_COMMAND DEF_SYS_ELEMENT VA /-!
$------------------------------------------------------------------------------


 PHASE GAS:G %  1  1.0  !
   CONSTITUENT GAS:G :O2 :  !
                                  $       +RTLNP;          
   PARAMETER G(GAS,O2;0)  298.15  +GO2GAS +R*T*LN(1E-05*P);           6000  N !


 PHASE IO_LIQUID:Y %  2 1   1 !
   CONSTITUENT IO_LIQUID:Y :AL+3 : O-2,VA :  !
   PARAMETER G(IO_LIQUID,AL+3:O-2;0)  298.15  -1607850.8+405.559491*T
      -67.4804*T*LN(T)-0.06747*T**2+1.4205433E-05*T**3+938780*T**(-1); 
                                                                          600 Y
                                              -1625385.57+712.394972*T
      -116.258*T*LN(T)-0.0072257*T**2+2.78532E-07*T**3+2120700*T**(-1);
                                                                         1500 Y
                                              -1672662.69+1010.9932*T
      -156.058*T*LN(T)+0.00709105*T**2-6.29402E-07*T**3+12366650*T**(-1);
                                                                         1912 Y
                                              +29178041.6-168360.926*T
      +21987.1791*T*LN(T)-6.99552951*T**2+4.10226192E-04*T**3
      -7.98843618E+09*T**(-1);                                           2327 Y
      -1757702.05+1344.84833*T-192.464*T*LN(T);                        4000 N !
                                                                        $ 97Lee

   PARAMETER G(IO_LIQUID,AL+3:VA;0)       298.15  
      +GHSERAL +11005.553-11.840873*T+7.9401E-20*T**7;                  933.6 Y
      +GHSERAL +10481.974-11.252014*T+1.234264E+28*T**(-9); 
                                                                       2900 N !
                                                  $ 97Lee, (91Din=differ value)

   PARAMETER G(IO_LIQUID,AL+3:O-2,VA;0)   298.15  +171042+106*T;       6000 N !
                                                                        $ 97Lee


 TYPE_DEFINITION & GES A_P_D BCC_A2 MAGNETIC  -1.0    0.4 !
 PHASE BCC_A2  %&  2 1   3 !
   CONSTITUENT BCC_A2  :AL : O, VA :  !
   PARAMETER G(BCC_A2,AL:O;0)  298.15  +0.5*GAL2O3 +0.75*GO2GAS +200000; 
                                                                       6000 N !
                                                                        $ 97Lee
   PARAMETER G(BCC_A2,AL:VA;0) 298.15  +GALBCC;                        2900 N !
                                                                        $ 97Lee


 TYPE_DEFINITION ( GES A_P_D FCC_A1 MAGNETIC  -3.0    0.28 !
 PHASE FCC_A1  %(  2 1   1 !
   CONSTITUENT FCC_A1  :AL : O, VA :  !
   PARAMETER G(FCC_A1,AL:O;0)  298.15  +0.3333*GHSERAL +0.33333*GAL2O3 +200000;
                                                                       6000 N !
                                                                        $ 97Lee
   PARAMETER G(FCC_A1,AL:VA;0) 298.15  -7976.15+137.071542*T-24.3671976*T*LN(T)
      -0.001884662*T**2-8.77664E-07*T**3+74092*T**(-1);                   700 Y
      -11276.24+223.02695*T-38.5844296*T*LN(T)+0.018531982*T**2
      -5.764227E-06*T**3+74092*T**(-1);                                 933.6 Y
      -11277.683+188.661987*T-31.748192*T*LN(T)-1.234264E+28*T**(-9);  6000 N !
                                                                        $ 97Lee


 TYPE_DEFINITION ) GES A_P_D HCP_A3 MAGNETIC  -3.0    0.28 !
 PHASE HCP_A3  %)  2   1   0.5 !
   CONSTITUENT HCP_A3  :AL : O,VA :  !
   PARAMETER G(HCP_A3,AL:O;0)  298.15  +0.6666*GHSERAL +0.16666*GAL2O3 +189187;
                                                                       6000 N !
                                                                        $ 97Lee
   PARAMETER G(HCP_A3,AL:VA;0) 298.15         +GHSERAL+5481-1.8*T;     2900 N !
                                                                        $ 97Lee
   PARAMETER G(HCP_A3,AL:O,VA;0)     298.15   -58908;                  6000 N !
                                                                        $ 97Lee


$alpha_M2O3
 PHASE M2O3  %   2  2  3 !
   CONSTITUENT M2O3  :AL+3 : O-2 : !
   PARAMETER G(M2O3,AL+3:O-2;0)        298.15  +GAL2O3;                6000 N !
                                                                        $ 97Lee

$AlO_end

File: databases/nims_alp.tdb
$ ALP
$
$ TDB-file for the thermodynamic assessment of the Al-P system
$
$--------------------------------------------------------------------------
$ 2011.11.9
$ 
$ TDB file created by T.Abe, K.Hashimoto and Y.sawada
$
$ Particle Simulation and Thermodynamics Group, National Institute for 
$ Materials Science. 1-2-1 Sengen, Tsukuba, Ibaraki 305-0047, Japan
$ e-mail: abe.taichi@nims.go.jp
$ Copyright (C) NIMS 2009
$
$ -------------------------------------------------------------------------
$ PARAMETERS ARE TAKEN FROM 
$ Experimental investigation and thermodynamic modeling of the Al-P-Zn
$ ternary system,
$ H.Tu, F.Yin, X.Su, Y.Liu, X.Wang CALPHAD 33 (2009) 755-760.
$
$ ------------------------------------------------------------------------------

 ELEMENT /-   ELECTRON_GAS              0.0000E+00  0.0000E+00  0.0000E+00!
 ELEMENT VA   VACUUM                    0.0000E+00  0.0000E+00  0.0000E+00!
 ELEMENT AL   FCC_A1                    2.6982E+01  4.5773E+03  2.8322E+01!
 ELEMENT P    WHITE                     3.0974E+01  0.0000E+00  0.0000E+00!

$-------------------------------------------------------------------------------
$ FUNCTIONS FOR PURE AND OTHERS
$-------------------------------------------------------------------------------
 FUNCTION  GHSERAL  298.15
    -7976.15+137.093038*T-24.3671976*T*LN(T)-1.884662E-3*T**2-0.877664E-6*T**3
    +74092*T**(-1);                                                   700.00 Y
    -11276.24+223.048446*T-38.5844296*T*LN(T)+18.531982E-3*T**2-5.764227E-6*T**3
    +74092*T**(-1);                                                   933.47 Y
    -11278.378+188.684153*T-31.748192*T*LN(T)-1230.524E25*T**(-9);   2900.00 N ! 
 FUNCTION  GALLIQ   298.15
    +3028.879+125.251171*T-24.3671976*T*LN(T)-1.884662E-3*T**2-0.877664E-6*T**3
    +74092*T**(-1)+79.34E-21*T**7;                                    700.00 Y
    -271.21+211.206579*T-38.5844296*T*LN(T)+18.531982E-3*T**2-5.764227E-6*T**3
    +74092*T**(-1)+79.34E-21*T**7;                                    933.47 Y
    -795.996+177.430178*T-31.748192*T*LN(T);                         2900.00 N !

 FUNCTION GHSERPP   250.00
    -43821.799+1026.693886*T-178.426*T*LN(T)
    +.290708*T**2-1.04022667E-04*T**3+1632695*T**(-1);                 317.3 Y
    -9587.448+152.341487*T-28.7335301*T*LN(T)+.001715669*T**2
    -2.2829E-07*T**3+172966*T**(-1);                                    1000 Y
    -8093.075+135.876831*T-26.326*T*LN(T);                              3000 N !
 FUNCTION GPPLIQ    250.00
    -26316.111+434.930931*T-70.7440584*T*LN(T)-2.898936E-3*T**2
    +39.049371E-6*T**3+1141147*T**(-1);                               317.30 Y
    -7232.449+133.291873*T-26.326*T*LN(T);                              3000 N !
 FUNCTION GPPFCC    250.00
    +10842.441+135.534002*T-25.55*T*LN(T)+3.4121E-3*T**2-2.418867E-6*T**3
    +160095*T**(-1);                                                     500 Y
    +15095.279+64.533737*T-14.368*T*LN(T)-9.57685E-3*T**2+0.393917E-6*T**3
    -141375*T**(-1);                                                  852.35 Y
    -82589.413+1012.89162*T-149.4495562*T*LN(T)+67.272364E-3*T**2
    -6.651929E-6*T**3+12495943*T**(-1);                                 1500 Y
    +12294.881+140.701181*T-26.326*T*LN(T);                             3000 N !

$-------------------------------------------------------------------------------
 TYPE_DEFINITION % SEQ *!
 DEFINE_SYSTEM_DEFAULT ELEMENT 2 !
 DEFAULT_COMMAND DEF_SYS_ELEMENT VA /- !

$-------------------------------------------------------------------------------
$ PARAMETERS FOR LIQUID PHASE
$-------------------------------------------------------------------------------
 PHASE LIQUID:L %  1  1.0  !
 CONSTITUENT LIQUID:L :AL,P :  !
   PARAMETER G(LIQUID,AL;0)     300  +GALLIQ#;                          2900 N !
   PARAMETER G(LIQUID,P;0)      250  +GPPLIQ#;                          3000 N !
   PARAMETER G(LIQUID,AL,P;0)   300  +115600.53-47.3848*T;              6000 N !

$-------------------------------------------------------------------------------
$ FUNCTIONS FOR FCC_A1
$-------------------------------------------------------------------------------
 PHASE FCC_A1  %  1  1.0  !
 CONSTITUENT FCC_A1  :AL,P :  !
   PARAMETER G(FCC_A1,AL;0)      300  +GHSERAL#;                        2900 N !
   PARAMETER G(FCC_A1,P;0)       250  +GPPFCC#;                         3000 N !

$-------------------------------------------------------------------------------
$ FUNCTIONS FOR WHITE_P
$-------------------------------------------------------------------------------
 PHASE WHITE_P  %  1  1.0  !
 CONSTITUENT WHITE_P  :P :  !
  PARAMETER G(WHITE_P,P;0)       250  +GHSERPP#;                        3000 N !

$-------------------------------------------------------------------------------
$ PARAMETERS FOR COMPOUNDS
$-------------------------------------------------------------------------------
 PHASE ALP  %  2  1   1  !
 CONSTITUENT ALP  :AL : P :  !
   PARAMETER G(ALP,AL:P;0)      300  -102000.00+12.0000*T
      +GHSERAL# + GHSERPP#;                                             6000 N !

$
$------------------------------------------------------------------- END OF LINE

File: databases/nims_alsi ideal_only.TDB
$ ALSI
$
$ -----------------------------------------------------------------------------
$ 2006.12.21
$ 
$ TDB file created by K.Hashimoto and T.Abe,
$
$ Particle Simulation and Thermodynamics Group, National Institute for 
$ Materials Science. 1-2-1 Sengen, Tsukuba, Ibaraki 305-0047, Japan
$ 
$ e-mail: abe.taichi@nims.go.jp
$
$ Copyright (C) NIMS 2006
$ -----------------------------------------------------------------------------
$
$  'COST (1998): COST 507 -- Definition of Thermochemical and 
$    Thermophysical Properties to Provide a Database for the Development 
$    of New Light Alloys. European Cooperation in the Field of 
$    Scientific and Technical Research, European Commission. Vol 1. 
$    Proceedings of the Final Workshop of COST 507, Vaals, the 
$    Netherlands, 1997; Vol 2. 
$
$ -----------------------------------------------------------------------------
$
 ELEMENT AL   FCC_A1                    2.6982E+01  4.5773E+03  2.8322E+01!
 ELEMENT SI   DIAMOND_A4                2.8085E+01  3.2175E+03  1.8820E+01!
$
$--------1---------2---------3---------4---------5---------6---------7---------8
$ 
 
 FUNCTION GHSERAL    298.15  -7976.15+137.093038*T-24.3671976*T*LN(T)
   -.001884662*T**2-8.77664E-07*T**3+74092*T**(-1); 700 Y
   -11276.24+223.048446*T-38.5844296*T*LN(T)+.018531982*T**2
   -5.764227E-06*T**3+74092*T**(-1); 933.47 Y
   -11278.378+188.684153*T-31.748192*T*LN(T)-1.230524E+28*T**(-9); 2900 N !
 
 FUNCTION GHSERSI 298.15  -8162.609+137.236859*T-22.8317533*T*LN(T)
   -.001912904*T**2-3.552E-09*T**3+176667*T**(-1); 1687 Y
   -9457.642+167.281367*T-27.196*T*LN(T)-4.20369E+30*T**(-9); 3600 N !
 
 FUNCTION GLIQAL 298.15  +11005.029-11.841867*T+7.934E-20*T**7
   +GHSERAL; 933.47 Y
   +10482.382-11.253974*T+1.231E+28*T**(-9)+GHSERAL;  6000 N !
 
 TYPE_DEFINITION % SEQ *!
 DEFINE_SYSTEM_DEFAULT ELEMENT 2 !

 PHASE LIQUID:L %  1  1.0  !
    CONSTITUENT LIQUID:L :AL,SI :  !

   PARAMETER G(LIQUID,AL;0)    298.15 +GLIQAL;                    6000 N !
   PARAMETER G(LIQUID,SI;0)    298.15 +50696.4-30.0994*T
   +2.09307E-21*T**7+GHSERSI;                                     1687 Y
   +49828.2-29.5591*T+4.20369E+30*T**(-9)+GHSERSI;                6000 N !


 PHASE DIAMOND_A4  %  1  1.0  !
    CONSTITUENT DIAMOND_A4  :AL,SI% :  !
   PARAMETER G(DIAMOND_A4,AL;0)    298.15  +30*T+GHSERAL;         6000 N !
   PARAMETER G(DIAMOND_A4,SI;0)    298.15  +GHSERSI;              6000 N !


 TYPE_DEFINITION & GES A_P_D FCC_A1 MAGNETIC  -3.0    2.80000E-01 !
 PHASE FCC_A1  %&  1 1 !
    CONSTITUENT FCC_A1  :AL,SI :  !

   PARAMETER G(FCC_A1,AL;0)     298.15  +GHSERAL;                 6000 N !
   PARAMETER G(FCC_A1,SI;0)     298.15  +51000-21.8*T+GHSERSI;    6000 N !

$ALSI

File: databases/nims_cana.tdb
$CANA
$ -----------------------------------------------------------------------------
$ 2011.3.18
$ 
$ TDB file created by K.Hashimoto, T.Abe and Y.Sawada,
$
$ Particle Simulation and Thermodynamics Group, National Institute for 
$ Materials Science. 1-2-1 Sengen, Tsukuba, Ibaraki 305-0047, Japan
$ 
$ e-mail: abe.taichi@nims.go.jp
$
$ Copyright (C) NIMS 2011
$ -----------------------------------------------------------------------------
$
$ The parameter set is taken from   
$ thermodynamic modeling of the Ca-Li-Na system,
$ S.Zhang, D.Shin, Z.-K.Liu, CALPHAD, 27 (2003) 235-241.
$
$ -----------------------------------------------------------------------------
$ Comments
$ Bcc phase becomes stable at high temperatures, and has a lower critical 
$ solution temperature (about 1640K). Therefore, the high temperature limit 
$ for the assessed parameters is lower than the LCST.
$ T.A.
$ 
$ -----------------------------------------------------------------------------
$                  
 ELEMENT /-   ELECTRON_GAS              0.0000E+00  0.0000E+00  0.0000E+00!
 ELEMENT VA   VACUUM                    0.0000E+00  0.0000E+00  0.0000E+00!
 ELEMENT CA   FCC_A1                    4.0078E+01  6.1965E+03  4.1589E+01!
 ELEMENT NA   BCC_A2                    2.2990E+01  6.4475E+03  5.1447E+01!
$--------1---------2---------3---------4---------5---------6---------7---------8 
$ CA
FUNCTION GLIQCA 300 +5844.846+62.4838*T
   -16.3138*T*LN(T)-.01110455*T**2-133574*T**(-1);  500 Y
   +7838.856+18.2979*T-8.9874787*T*LN(T)-.02266537*T**2+3.338303E-06*T**3
   -230193*T**(-1);  1115 Y
   -2654.938+188.9223*T-35*T*LN(T);  3000 N !
FUNCTION GBCCCA 300 -7020.852+142.970155*T
   -28.2541*T*LN(T)+.0072326*T**2-4.500217E-06*T**3+60578*T**(-1); 716 Y
   +1640.475+1.999694*T-6.276*T*LN(T)-.0161921*T**2-523000*T**(-1); 1115 Y
   -142331.096+1023.54905*T-143.872698*T*LN(T)+.032543127*T**2
   -1.704079E-06*T**3+25353771*T**(-1);  3000 N  !
FUNCTION GFCCCA 300 -4955.062+72.794266*T
   -16.3138*T*LN(T)-.01110455*T**2-133574*T**(-1);  1115 Y
   -107304.428+799.982066*T-114.292247*T*LN(T)+.023733814*T**2
   -1.2438E-06*T**3+18245540*T**(-1);  3000 N  !
FUNCTION GHCPCA 300 -4455.062+73.494266*T
   -16.3138*T*LN(T)-.01110455*T**2-133574*T**(-1);  1115 Y
   -106804.428+800.682066*T-114.292247*T*LN(T)+.023733814*T**2
   -1.2438E-06*T**3+18245540*T**(-1);  3000 N  !
$NA
FUNCTION GLIQNA 200 -9408.414+253.596552*T-51.0393608*T*LN(T)+.072306633*T**2
   -4.3638283E-05*T**3+132154*T**(-1)-2.76132E-18*T**7;  370.87 Y
   -8400.44+192.587343*T-38.1198801*T*LN(T)+.009745854*T**2-1.70664E-06*T**3
   +34342*T**(-1);  2300 N !
FUNCTION GBCCNA 200 -11989.434+260.548732*T-51.0393608*T*LN(T)
   +.072306633*T**2-4.3638283E-05*T**3+132154*T**(-1); 370.87 Y
   -11009.884+199.619999*T-38.1198801*T*LN(T)+.009745854*T**2
   -1.70664E-06*T**3+34342*T**(-1)+1.65071E+23*T**(-9);  2300 N !
FUNCTION GFCCNA 200 -12039.434+261.848732*T-51.0393608*T*LN(T)
   +.072306633*T**2-4.3638283E-05*T**3+132154*T**(-1); 370.87 Y
   -11059.884+200.919999*T-38.1198801*T*LN(T)+.009745854*T**2
   -1.70664E-06*T**3+34342*T**(-1)+1.65071E+23*T**(-9);  2300 N !
FUNCTION GHCPNA 200 -12093.434+262.548732*T-51.0393608*T*LN(T)
   +.072306633*T**2-4.3638283E-05*T**3+132154*T**(-1); 370.87 Y
   -11113.884+201.619999*T-38.1198801*T*LN(T)+.009745854*T**2
   -1.70664E-06*T**3+34342*T**(-1)+1.65071E+23*T**(-9);  2300 N !
$
$ ------------------------------------------------------------------------------ 
 TYPE_DEFINITION % SEQ *!
 DEFINE_SYSTEM_DEFAULT ELEMENT 2 !
 DEFAULT_COMMAND DEF_SYS_ELEMENT VA /- !
$
$ ------------------------------------------------------------------------------ 
$ SOLUTION PHASES
$ ------------------------------------------------------------------------------ 
$
 PHASE LIQUID:L %  1  1.0  !
    CONSTITUENT LIQUID:L : CA,NA :  !
   PARAMETER G(LIQUID,CA;0)     300 +GLIQCA;             6000 N !
   PARAMETER G(LIQUID,NA;0)     300 +GLIQNA;             6000 N !
   PARAMETER G(LIQUID,CA,NA;0)  300 +28896-8.35*T;       6000 N !
   PARAMETER G(LIQUID,CA,NA;1)  300 -33-7.03*T;          6000 N !

 PHASE FCC_A1  %  1  1  !
    CONSTITUENT FCC_A1  : CA,NA :  !
   PARAMETER G(FCC_A1,CA;0)     300 +GFCCCA;             6000 N !
   PARAMETER G(FCC_A1,NA;0)     300 +GFCCNA;             6000 N !
   PARAMETER G(FCC_A1,CA,NA;0)  300 +30000;              6000 N !

 PHASE BCC_A2  %  1  1  !
    CONSTITUENT BCC_A2  : CA,NA :  !
   PARAMETER G(BCC_A2,CA;0)     300 +GBCCCA;             6000 N !
   PARAMETER G(BCC_A2,NA;0)     300 +GBCCNA;             6000 N !
   PARAMETER G(BCC_A2,CA,NA;0)  300 +56258-39.401*T;     6000 N !

 PHASE HCP_A3  %  1  1  !
    CONSTITUENT HCP_A3  : CA,NA :  !
   PARAMETER G(HCP_A3,CA;0)     300 +GHCPCA;             6000 N !
   PARAMETER G(HCP_A3,NA;0)     300 +GHCPNA;             6000 N !
   PARAMETER G(HCP_A3,CA,NA;0)  300 +15000;              6000 N !
$
$
$TARE-NIMS

File: databases/nims_cao.tdb
$
$ TDB-file for the thermodynamic assessment of the Ca-O system
$
$-----------------------------------------------------------------------------
$ 2017.11.21
$ 
$ TDB file created by T.Abe, K.Hashimoto and Y.Sawada
$
$ Computational Structural Materials Design Group , National Institute for 
$ Materials Science. 1-2-1 Sengen, Tsukuba, Ibaraki 305-0047, Japan
$ e-mail: abe.taichi @nims.go.jp
$ Copyright (C) NIMS 2017
$
$-----------------------------------------------------------------------------
$ PARAMETERS ARE TAKEN FROM
$ Thermodynamic description of the Fe-Ca-O-S system
$ D.Dilner, M.Selleby, CALPHAD 57 (2017) 118-125.
$
$-----------------------------------------------------------------------------
$ COMMENTS
$ This file was created and checked based on the supplementary data of the 
$ paper, since no parameters for the Ca-O are presented in the written text. 
$ In this assessment, Oxygen is models as an interstitial element in BCC and
$ FCC phases, while treated as a substitutional element in the 
$ Selleby-Sundman assessment, which the authors adapted in the present paper.
$     A reassessment of the Ca-Fe-O system, 
$     M.Selleby and B.Sundman, CALPHAD, 20 (1996) 381-392.
$
$ In the above two papers (Dilner's and Selleby's), results were not 
$ compared to experimental data. In other words, we are not sure if this TDB
$ file is correctly created from these papers. But, compareing to the recent 
$ assessment on FactSage by Lindberg. The results may seem acceptable.
$     Thermodynamic evaluation and optimization of the (Ca+C+O+S) system,
$     D.Lindberg, P.Chatrand, J.Chem.Therm., 41 (2009) 1111-1124.
$
$                                                                  T.A.
$-----------------------------------------------------------------------------
 ELEMENT /-   ELECTRON_GAS              0.0000E+00  0.0000E+00  0.0000E+00!
 ELEMENT VA   VACUUM                    0.0000E+00  0.0000E+00  0.0000E+00!
 ELEMENT CA   FCC_A1                    4.0080E+01  6.1965E+03  4.1589E+01!
 ELEMENT O    1/2_MOLE_O2(GAS)          1.5999E+01  4.3410E+03  1.0252E+02!
$-----------------------------------------------------------------------------
 
 SPECIES CA+2                        CA1/+2!
 SPECIES CA1O1                       CA1O1!
 SPECIES CA1O2                       CA1O2!
 SPECIES CA2                         CA2!
 SPECIES CAO                         CA1O1!
 SPECIES E-                          VA1/-1!
 SPECIES O-2                         O1/-2!
 SPECIES O2                          O2!
 SPECIES O2-2                        O2/-2!
 SPECIES O3                          O3!
 SPECIES VA-2                        VA1/-2!
 
 FUNCTION F5783T     2.98150E+02  +170631.61-14.470473*T-20.97219*T*LN(T)
     +1.78157E-04*T**2-2.74831667E-08*T**3+4459.1005*T**(-1);  1.90000E+03  Y
      +133042.047+211.942959*T-51.03146*T*LN(T)+.01095733*T**2
     -7.58329333E-07*T**3+8900275*T**(-1);  3.60000E+03  Y
      +802106.637-2023.14842*T+221.2015*T*LN(T)-.03849748*T**2
     +9.34346333E-07*T**3-3.007237E+08*T**(-1);  5.90000E+03  Y
      -1016507.92+1951.8583*T-236.1074*T*LN(T)+.012768595*T**2
     -1.46631567E-07*T**3+1.0593555E+09*T**(-1);  1.00000E+04  N !
 FUNCTION F5953T     298.15  +27187.5732+2.82368367*T-32.6874*T*LN(T)
     -.0042977525*T**2+6.61898833E-07*T**3+108932.4*T**(-1);  8.00000E+02  Y
      +10939.0899+191.591047*T-60.56871*T*LN(T)+.017104125*T**2
     -2.44585667E-06*T**3+1892250.5*T**(-1);  1.70000E+03  Y
      +264546.787-1406.1704*T+152.9149*T*LN(T)-.062972*T**2
     +3.20298333E-06*T**3-54717800*T**(-1);  2.90000E+03  Y
      -479126.92+1673.82219*T-233.6918*T*LN(T)+.02647423*T**2
     -6.82389E-07*T**3+2.1387495E+08*T**(-1);  5.10000E+03  Y
      +101718.099+125.519566*T-50.8391*T*LN(T)+8.196885E-04*T**2
     -6.203065E-09*T**3-1.333774E+08*T**(-1);  1.00000E+04  N !
 FUNCTION F6014T     298.15  +328351.639+100.727905*T-57.06096*T*LN(T)
     +.043881965*T**2-1.00131433E-05*T**3-34035.885*T**(-1);  5.00000E+02  Y
      +341516.759-125.927777*T-21.13135*T*LN(T)+2.0114005E-04*T**2
     -1.72831E-08*T**3-939425*T**(-1);  2.40000E+03  Y
      +341937.685-129.505068*T-20.63507*T*LN(T)-3.0526885E-05*T**2
     +1.18918867E-09*T**3-1003665*T**(-1);  3.00000E+03  N !
 FUNCTION F14375T    298.15  -6965.21532-50.5304315*T-22.3649*T*LN(T)
     -.00990912*T**2+1.20026583E-06*T**3-77535.75*T**(-1);  6.00000E+02  Y
      -8807.78237-26.3126811*T-25.99933*T*LN(T)-.00694323*T**2
     +8.04195333E-07*T**3+90022.35*T**(-1);  1.00000E+03  Y
      -15052.1241+39.5601504*T-35.57101*T*LN(T)-3.708985E-04*T**2
     -4.80521167E-08*T**3+860271.5*T**(-1);  2.30000E+03  Y
      -8823.65673+3.71926228*T-30.85139*T*LN(T)-.0019495235*T**2
     +5.02773E-08*T**3-670976*T**(-1);  4.10000E+03  Y
      -7013.9736+6.93103034*T-31.38542*T*LN(T)-.001656954*T**2
     +3.47421833E-08*T**3-3177110*T**(-1);  6.00000E+03  Y
      +26556.5297-81.8606432*T-20.93747*T*LN(T)-.0030562285*T**2
     +6.90690167E-08*T**3-22459590*T**(-1);  8.40000E+03  Y
      -414379.34+627.760535*T-99.46439*T*LN(T)+.003184458*T**2
     -2.42980333E-08*T**3+4.4363345E+08*T**(-1);  1.20000E+04  Y
      -286534.147+496.228104*T-85.70049*T*LN(T)+.002546952*T**2
     -1.90235667E-08*T**3+2.2612925E+08*T**(-1);  1.60000E+04  Y
      +169868.379+75.3492467*T-42.13511*T*LN(T)+6.93379E-04*T**2
     -4.19646667E-09*T**3-6.73131E+08*T**(-1);  2.00000E+04  N !
 FUNCTION F14415T    298.15  +134848.008-131.223611*T-12.03048*T*LN(T)
     -.05275305*T**2+1.2029595E-05*T**3-102360.9*T**(-1);  5.00000E+02  Y
      +125218.595+47.4797409*T-40.81794*T*LN(T)-.0137036*T**2
     +1.90056833E-06*T**3+514086.5*T**(-1);  8.00000E+02  Y
      +116301.963+157.624133*T-57.26249*T*LN(T)-1.3629415E-04*T**2
     -2.12367333E-07*T**3+1426255*T**(-1);  1.20000E+03  Y
      +76721.1518+503.834314*T-106.002*T*LN(T)+.0266356*T**2
     -2.98006167E-06*T**3+7474120*T**(-1);  1.60000E+03  Y
      +48905.4457+717.33371*T-135.3917*T*LN(T)+.040276715*T**2
     -4.15597833E-06*T**3+12338385*T**(-1);  2.10000E+03  Y
      +520719.833-1837.33582*T+198.1425*T*LN(T)-.06465645*T**2
     +2.04255167E-06*T**3-1.129672E+08*T**(-1);  2.50000E+03  Y
      +1271313.19-5388.12786*T+652.5156*T*LN(T)-.18701485*T**2
     +8.22613333E-06*T**3-3.456718E+08*T**(-1);  3.10000E+03  Y
      -58819.7904-242.069298*T+12.85911*T*LN(T)-.05022045*T**2
     +2.73771E-06*T**3+1.7323845E+08*T**(-1);  3.50000E+03  Y
      -1865873.5+6082.45586*T-762.2686*T*LN(T)+.0976441*T**2
     -2.554365E-06*T**3+9.636295E+08*T**(-1);  4.10000E+03  Y
      -1603985.97+5364.29063*T-677.2357*T*LN(T)+.08557655*T**2
     -2.24026833E-06*T**3+8.14364E+08*T**(-1);  4.80000E+03  Y
      -54953.3125+1260.31667*T-193.0202*T*LN(T)+.018228555*T**2
     -4.819375E-07*T**3-1.158314E+08*T**(-1);  5.80000E+03  Y
      -189639.743+1510.18103*T-221.0511*T*LN(T)+.02063245*T**2
     -5.15334667E-07*T**3;  6.00000E+03  N !
 FUNCTION GCALIQ     298.15  +5844.846+62.4838*T-16.3138*T*LN(T)
     -.01110455*T**2-133574*T**(-1);  5.00000E+02  Y
      +7838.856+18.2979*T-8.9874787*T*LN(T)-.02266537*T**2+3.338303E-06*T**3
     -230193*T**(-1);  1.11500E+03  Y
      -2654.938+188.9223*T-35*T*LN(T);  3.00000E+03  N !
 FUNCTION GCAOLIQ    298.15  -585630.854+300.654841*T-52.862*T*LN(T)
     -1.5545E-04*T**2-1.89185E-07*T**3+489415*T**(-1);  1.83000E+03  Y
      -793806.269+1510.9933*T-212.686*T*LN(T)+.0549185*T**2
     -3.789867E-06*T**3+51730500*T**(-1);  2.88000E+03  Y
      -4191941.74+15458.9937*T-1961.24*T*LN(T)+.4554355*T**2
     -2.1019333E-05*T**3+1.291855E+09*T**(-1);  3.17200E+03  Y
      -663523.922+573.648795*T-84*T*LN(T);  6.00000E+03  N !
 FUNCTION F5989T     298.15  -489571.949+256.696884*T-46.29021*T*LN(T)
     -.004184804*T**2-1.968825E-11*T**3+59409.5*T**(-1);  2.80000E+03  Y
      -514707.198+418.345094*T-67*T*LN(T);  5.50000E+03  N !
 FUNCTION ZERO       298.15  0.0 ;  3.00000E+02  N !
 FUNCTION GCAOSOL    298.15  -653631.356+315.221233*T-51.8583*T*LN(T)
     -.0012193*T**2-2.4E-11*T**3+468307*T**(-1);  3.17200E+03  Y
      +81436.321-2001.82115*T+227.015259*T*LN(T)-.045385463*T**2
     +1.171193E-06*T**3-3.4861455E+08*T**(-1);  6.00000E+03  N !
 FUNCTION GHSEROO    298.15  +.5*GO2GAS#;   6.00000E+03   N !
 FUNCTION GCABCC     298.15  -7020.852+142.970155*T-28.2541*T*LN(T)
     +.0072326*T**2-4.500217E-06*T**3+60578*T**(-1);  7.16000E+02  Y
      +1640.475+1.999694*T-6.276*T*LN(T)-.0161921*T**2-523000*T**(-1);  
     1.11500E+03  Y
      -142331.096+1023.54905*T-143.872698*T*LN(T)+.032543127*T**2
     -1.704079E-06*T**3+25353771*T**(-1);  3.00000E+03  N !
 FUNCTION UN_ASS     298.15  0.0 ;  3.00000E+02  N !
 FUNCTION GOSOL      298.15  +.5*GO2GAS#+65*T;  3.00000E+03  N !
 FUNCTION GHSERCA    298.15  -4955.062+72.794266*T-16.3138*T*LN(T)
     -.01110455*T**2-133574*T**(-1);  1.11500E+03  Y
      -107304.428+799.982066*T-114.292247*T*LN(T)+.023733814*T**2
     -1.2438E-06*T**3+18245540*T**(-1);  3.00000E+03  N !
 FUNCTION GO2GAS     298.15  -6961.74451-76729.7484*T**(-1)
     -51.0057202*T-22.2710136*T*LN(T)-.0101977469*T**2+1.32369208E-06*T**3;  
     1.00000E+03  Y
      -13137.5203+525809.556*T**(-1)+25.3200332*T-33.627603*T*LN(T)
     -.00119159274*T**2+1.35611111E-08*T**3;  3.30000E+03  Y
      -27973.4908+8766421.4*T**(-1)+62.5195726*T-37.9072074*T*LN(T)
     -8.50483772E-04*T**2+2.14409777E-08*T**3;  6.00000E+03  N !
 
 
$-----------------------------------------------------------------------------
 TYPE_DEFINITION % SEQ *!
 DEFINE_SYSTEM_DEFAULT ELEMENT 2 !
 DEFAULT_COMMAND DEF_SYS_ELEMENT VA /- !
 
$-----------------------------------------------------------------------------
$ GAS
$-----------------------------------------------------------------------------
 PHASE GAS:G %  1  1.0  !
    CONSTITUENT GAS:G :CA,CA1O1,CA2,O2,O3 :  !
   PARAMETER G(GAS,CA;0)  298.15  +F5783T+R*T*LN(1E-05*P);           6000 N !
   PARAMETER G(GAS,CA1O1;0)  298.15  +F5953T+R*T*LN(1E-05*P);        6000 N !
   PARAMETER G(GAS,CA2;0)  298.15  +F6014T+R*T*LN(1E-05*P);          6000 N !
   PARAMETER G(GAS,O2;0)  298.15  +F14375T+R*T*LN(1E-05*P);          6000 N !
   PARAMETER G(GAS,O3;0)  298.15  +F14415T+R*T*LN(1E-05*P);          6000 N !

$-----------------------------------------------------------------------------
$ IONIC_LIQUID
$-----------------------------------------------------------------------------
 PHASE IONIC_LIQ:Y %  2 8   4 !
    CONSTITUENT IONIC_LIQ:Y :CA+2 : O-2,VA :  !
   PARAMETER G(IONIC_LIQ,CA+2:O-2;0)  298.15  +2*GCAOLIQ;            6000 N !
   PARAMETER G(IONIC_LIQ,CA+2:VA;0)   298.15  +GCALIQ;               6000 N !
   PARAMETER G(IONIC_LIQ,CA+2:O-2,VA;0)  298.15  +17331;             6000 N !

$-----------------------------------------------------------------------------
$ BCC_A2
$-----------------------------------------------------------------------------
 PHASE BCC_A2  %  2 1   3 !
    CONSTITUENT BCC_A2  :CA : O,VA :  !
   PARAMETER G(BCC_A2,CA:O;0)  298.15   +GCABCC+3*GOSOL;             6000 N !
   PARAMETER G(BCC_A2,CA:VA;0)  298.15  +GCABCC;                     3000 N !

$-----------------------------------------------------------------------------
$ FCC_A1
$-----------------------------------------------------------------------------
 PHASE FCC_A1  %  2 1   1 !
    CONSTITUENT FCC_A1  :CA : O,VA :  !
   PARAMETER G(FCC_A1,CA:O;0)  298.15   +GHSERCA+GOSOL;              6000 N !
   PARAMETER G(FCC_A1,CA:VA;0)  298.15  +GHSERCA;                    6000 N !

$-----------------------------------------------------------------------------
$ HALITE
$-----------------------------------------------------------------------------
 PHASE HALITE %  2 1   1 !
    CONSTITUENT HALITE :CA+2,VA : O-2 :  !
  PARAMETER G(HALITE,CA+2:O-2;0)  298.15  +GCAOSOL;                  6000 N !
   PARAMETER G(HALITE,VA:O-2;0)   298.15  +ZERO;                     6000 N !

$-----------------------------------------------------------------------------
