Repository: outward-tech/pycalphad

File: databases/nims_femn.tdb
$ FeMn
$
$ TDB-file for the thermodynamic assessment of the Fe-Mn system
$
$--------------------------------------------------------------------------------
$ 2011.9.8
$ 
$ TDB file created by T.Abe, K.Hashimoto and Y.Sawada
$
$ Particle Simulation and Thermodynamics Group, National Institute for 
$ Materials Science. 1-2-1 Sengen, Tsukuba, Ibaraki 305-0047, Japan
$ e-mail: abe.taichi @ nims.go.jp
$ Copyright (C) NIMS 2011
$
$ -------------------------------------------------------------------------------
$ PARAMETERS ARE TAKEN FROM
$ Re-evaluation of the Fe-Mn phase diagram,
$ V.T.Witusiewicz, F.Sommer, E.J.Mittemeijer,
$ JPED 25 (2004) 346-354.
$
$ -------------------------------------------------------------------------------                    
 ELEMENT /-   ELECTRON_GAS              0.0000E+00  0.0000E+00  0.0000E+00!
 ELEMENT VA   VACUUM                    0.0000E+00  0.0000E+00  0.0000E+00!
 ELEMENT FE   BCC_A2                    5.5847E+01  4.4890E+03  2.7280E+01!
 ELEMENT MN   CBCC_A12                  5.4938E+01  4.9960E+03  3.2008E+01!
$ -------------------------------------------------------------------------------    
 FUNCTION UN_ASS 298.15 0; 300 N !
 
 TYPE_DEFINITION % SEQ *!
 DEFINE_SYSTEM_DEFAULT ELEMENT 2 !
 DEFAULT_COMMAND DEF_SYS_ELEMENT VA /- !
$ -------------------------------------------------------------------------------    
$ Liquid phase
$ -------------------------------------------------------------------------------   
 PHASE LIQUID:L %  1  1.0  !
    CONSTITUENT LIQUID:L :FE,MN :  !

  PARAMETER G(LIQUID,FE;0) 300 +13265.87+117.57557*T-23.5143*T*LN(T)
  -.00439752*T**2-5.8927E-08*T**3+77359*T**(-1)-3.67516E-21*T**7; 1811 Y
  -10838.83+291.302*T-46*T*LN(T); 6000 N  !
  PARAMETER G(LIQUID,MN;0) 300 +9744.63+117.4382*T-23.4582*T*LN(T)
  -.00734768*T**2+69827*T**(-1)-4.41929E-21*T**7; 1519 Y
  -9993.9+299.036*T-48*T*LN(T); 2000 N  !
$
  PARAMETER G(LIQUID,FE,MN;0) 300 -2928.5+0.8779*T;  6000  N !
  PARAMETER G(LIQUID,FE,MN;1) 300 +849.0+0.3832*T;   6000  N !
$
$ -------------------------------------------------------------------------------    
$ bcc phase
$ ------------------------------------------------------------------------------- 
 TYPE_DEFINITION & GES A_P_D BCC_A2 MAGNETIC  -1.0    4.00000E-01 !
 PHASE BCC_A2  %&  1 1  !
    CONSTITUENT BCC_A2  :FE%,MN :  !

   PARAMETER G(BCC_A2,FE;0) 300 +1225.7+124.134*T
  -23.5143*T*LN(T)-.00439752*T**2-5.8927E-08*T**3+77359*T**(-1); 1811 Y
   -25383.581+299.31255*T-46*T*LN(T)+2.296031E+31*T**(-9); 6000 N  !
   PARAMETER TC(BCC_A2,FE;0)    300 +1043;  6000  N  !
   PARAMETER BMAGN(BCC_A2,FE;0) 300 +2.22;  6000  N   !
   PARAMETER G(BCC_A2,MN;0) 300 -3235.3+127.85*T-23.7*T*LN(T)
  -.00744271*T**2+60000*T**(-1);  1519 Y
   -23188.83+307.7043*T-48*T*LN(T)+1.265153E+30*T**(-9); 2000 N !
   PARAMETER TC(BCC_A2,MN;0)    300 -580; 2000 N  !
   PARAMETER BMAGN(BCC_A2,MN;0) 300 -0.27; 2000 N  !
$
   PARAMETER G(BCC_A2,FE,MN;0)  300 -3940.1+3.1300*T;  6000 N  !
   PARAMETER G(BCC_A2,FE,MN;1)  300 +6405.3-3.8396*T;  6000 N  !
   PARAMETER TC(BCC_A2,FE,MN;0) 300 +370;              6000 N  !
$
$ -------------------------------------------------------------------------------    
$ cbcc_a12 phase
$ ------------------------------------------------------------------------------- 
 TYPE_DEFINITION ' GES A_P_D CBCC_A12 MAGNETIC  -3.0    2.80000E-01 !
 PHASE CBCC_A12  %'  1   1 !
    CONSTITUENT CBCC_A12  :FE,MN% :  !

   PARAMETER G(CBCC_A12,FE;0) 300 +5970.7+124.134*T
  -23.5143*T*LN(T)-.00439752*T**2-5.8927E-08*T**3+77359*T**(-1); 1811 Y
   -20638.581+299.31255*T-46*T*LN(T)+2.296031E+31*T**(-9); 6000 N !
   PARAMETER G(CBCC_A12,MN;0) 300 -8115.28+130.059*T
  -23.4582*T*LN(T)-.00734768*T**2+69827*T**(-1);  1519 Y
   -28733.41+312.2648*T-48*T*LN(T)+1.656848E+30*T**(-9); 2000 N !
   PARAMETER TC(CBCC_A12,MN;0)    300 -285;  2000 N !
   PARAMETER BMAGN(CBCC_A12,MN;0) 300 -0.66; 2000 N !
$
   PARAMETER G(CBCC_A12,FE,MN;0)  300 -11848.9+2.6800*T;  6000 N !
$
$ -------------------------------------------------------------------------------    
$ cub_a13 phase
$ ------------------------------------------------------------------------------- 
 PHASE CUB_A13  %  1   1 !
    CONSTITUENT CUB_A13  :FE,MN% :  !

   PARAMETER G(CUB_A13,FE;0) 300 +4970.7+124.134*T
  -23.5143*T*LN(T)-.00439752*T**2-5.8927E-08*T**3+77359*T**(-1); 1811 Y
   -21638.581+299.31255*T-46*T*LN(T)+2.296031E+31*T**(-9); 6000 N !
   PARAMETER G(CUB_A13,MN;0) 300 -5800.4+135.995*T
  -24.8785*T*LN(T)-.00583359*T**2+70269*T**(-1);  1519 Y
   -28290.76+311.2933*T-48*T*LN(T)+3.96757E+30*T**(-9); 2000 N  !
$
   PARAMETER G(CUB_A13,FE,MN;0) 300 -10860.8+3.1408*T; 6000  N  !
$
$ -------------------------------------------------------------------------------    
$ fcc phase
$ ------------------------------------------------------------------------------- 
 TYPE_DEFINITION ( GES A_P_D FCC_A1 MAGNETIC  -3.0    2.80000E-01 !
 PHASE FCC_A1  %(  1   1 !
    CONSTITUENT FCC_A1  :FE%,MN : !

   PARAMETER G(FCC_A1,FE;0) 300 -236.7+132.416*T
  -24.6643*T*LN(T)-.00375752*T**2-5.8927E-08*T**3+77359*T**(-1); 1811 Y
   -27097.396+300.252559*T-46*T*LN(T)+2.788541E+31*T**(-9); 6000 N  !
   PARAMETER TC(FCC_A1,FE;0) 300 -201;  6000  N  !
   PARAMETER BMAGN(FCC_A1,FE;0) 300 -2.1;  6000  N !
   PARAMETER G(FCC_A1,MN;0) 300 -3439.3+131.884*T
  -24.5177*T*LN(T)-.006*T**2+69600*T**(-1);  1519 Y
   -26070.1+309.6664*T-48*T*LN(T)+3.86196E+30*T**(-9); 2000 N  !
   PARAMETER TC(FCC_A1,MN;0)    300 -1620; 2000 N  !
   PARAMETER BMAGN(FCC_A1,MN;0) 300 -1.86; 2000 N  !
$
   PARAMETER G(FCC_A1,FE,MN;0)  300 -13107.0+13.8608*T+0.9523*T*LN(T)
   -13.2532E-3*T**2+3.2854E-6*T**3;  6000 N  !
   PARAMETER TC(FCC_A1,FE,MN;0)    300 -2358;  6000 N !
   PARAMETER TC(FCC_A1,FE,MN;1)    300 -1602;  6000 N !
   PARAMETER BMAGN(FCC_A1,FE,MN;0) 300 +2.872; 2000 N !
   PARAMETER BMAGN(FCC_A1,FE,MN;1) 300 +3.666; 2000 N !
$
$ -------------------------------------------------------------------------------    
$ hcp phase
$ ------------------------------------------------------------------------------- 
 TYPE_DEFINITION ) GES A_P_D HCP_A3 MAGNETIC  -3.0    2.80000E-01 !
 PHASE HCP_A3  %)  1 1  !
    CONSTITUENT HCP_A3  :FE,MN :  !

   PARAMETER G(HCP_A3,FE;0) 300 -2480.08+136.725*T
  -24.6643*T*LN(T)-.00375752*T**2-5.8927E-08*T**3+77359*T**(-1); 1811 Y
   -29340.776+304.561559*T-46*T*LN(T)+2.788541E+31*T**(-9); 6000 N  !
   PARAMETER G(HCP_A3,MN;0) 300 -4439.3+133.007*T
  -24.5177*T*LN(T)-.006*T**2+69600*T**(-1);  1519 Y
   -27070.1+310.7894*T-48*T*LN(T)+3.86196E+30*T**(-9); 2000 N  !
   PARAMETER TC(HCP_A3,MN;0)    300 -1620; 2000 N  !
   PARAMETER BMAGN(HCP_A3,MN;0) 300 -1.86; 2000 N  !
$
   PARAMETER G(HCP_A3,FE,MN;0)  300 -10269.9+19.1867*T; 6000 N  !
   PARAMETER G(HCP_A3,FE,MN;1)  300 -4117.7;            6000 N  !
$ 
$ -------------------------------------------------------------------------------

File: databases/nims_mgo.tdb
$ TDB-file for the thermodynamic assessment of the Mg-O system
$
$-----------------------------------------------------------------------------
$ 2017.10.24
$ 
$ TDB file created by T.Abe, K.Hashimoto and Y.Sawada
$
$ Computational Structural Materials Design Group , National Institute for 
$ Materials Science. 1-2-1 Sengen, Tsukuba, Ibaraki 305-0047, Japan
$ e-mail: abe.taichi @nims.go.jp
$ Copyright (C) NIMS 2017
$
$-----------------------------------------------------------------------------
$ PARAMETERS ARE TAKEN FROM
$ The Magnesium-Oxygen System
$ B.Hallsted, CALPHAD 17 (1993) 281-286
$
$-----------------------------------------------------------------------------
 ELEMENT /-   ELECTRON_GAS              0.0000E+00  0.0000E+00  0.0000E+00!
 ELEMENT VA   VACUUM                    0.0000E+00  0.0000E+00  0.0000E+00!
 ELEMENT MG   HCP_A3                    2.4305E+01  4.9980E+03  3.2671E+01!
 ELEMENT O    1/2_MOLE_O2(GAS)          1.5999E+01  4.3410E+03  1.0252E+02!

$-----------------------------------------------------------------------------
 SPECIES MG2                         MG2!
 SPECIES MGO                         MG1O1!
 SPECIES O2                          O2!
 SPECIES O3                          O3!
 SPECIES MG+2                        MG1/+2!
 SPECIES O-2                         O1/-2!

$-----------------------------------------------------------------------------
 FUNCTION GHSERMG  298.14
   -8367.34+143.677875*T-26.1849782*T*LN(T)+0.4858E-3*T**2-1.393669E-6*T**3
   +78950*T**(-1);   923.00 Y
   -14130.185+204.718543*T-34.3088*T*LN(T)+1038.192E25*T**(-9);  3000.00 N !

 FUNCTION GLIQMG 298.15 +8202.243-8.83693*T-8.0176E-20*T**7+GHSERMG; 923 Y
   +8690.316-9.392158*T-1.038192E28*T**(-9)+GHSERMG;  3000.00 N !

 FUNCTION GMGOGAS    298.15  +49572.4577-20.6141705*T-28.6762992*T*LN(T)
   +0.0021530864*T**2-7.79200267E-06*T**3-27777.576*T**(-1);  600 Y
   +74318.1483-480.445458*T+45.086784*T*LN(T)-0.093309476*T**2
   +1.496826E-05*T**3-1534356.48*T**(-1);  1000  Y
   -42754.802+808.120166*T-143.36476*T*LN(T)+0.04137976*T**2
   -3.06178147E-06*T**3+12090923.2*T**(-1);  1800  Y
   +81049.1183+10.1218692*T-36.3054048*T*LN(T)-1.42145124E-4*T**2
   -1.858742E-08*T**3-15028091.2*T**(-1);  6000  N !

 FUNCTION GSOLMGO  298.15
   -619428.502+298.253571*T-47.4817*T*LN(T)-0.00232681*T**2+4.5043E-8*T**3
   +516900*T**(-1);   1700.00 Y
   -655489.818+528.59718*T-78.3772*T*LN(T)+0.0097344*T**2-8.60338E-7*T**3
   +8591550*T**(-1);   3100.00 Y
   -171490.159-1409.43369*T+163.674142*T*LN(T)-0.044009535*T**2
   +1.374896E-6*T**3-1.72665403E+8*T**(-1);   5000.00 Y
   -722412.718+617.657452*T-84*T*LN(T);  5100.00 N !


 FUNCTION GLIQMGO  298.15
   -549098.33+275.724634*T-47.4817*T*LN(T)-0.00232681*T**2+4.5043E-8*T**3
   +516900*T**(-1);   1700 Y
   -585159.646+506.06825*T-78.3772*T*LN(T)+0.0097344*T**2-8.60338E-7*T**3
   +8591550*T**(-1);   2450 Y
   +9110429.75-42013.7634*T+5298.548*T*LN(T)-1.30122485*T**2+5.8262601E-5*T**3
   -3.24037416E+9*T**(-1);   3100 Y
   -632664.468+589.239555*T-84*T*LN(T);  5100 N !

 FUNCTION GOGAS    298.15  +243206.529-20.7513421*T-21.0155542*T*LN(T)
   +1.26870532E-04*T**2-1.23131285E-08*T**3-42897.0876*T**(-1); 2950 Y
   +252301.473-51.974853*T-17.2118798*T*LN(T)-5.41356254E-04*T**2
   +7.64520703E-09*T**3-3973170.3345*T**(-1);  60000  N !
 
 FUNCTION GO2GAS    298.15  -6960.74451-51.0057202*T-22.2710136*T*LN(T)
   -0.0101977469*T**2+1.32369208E-06*T**3-76729.7484*T**(-1);  1000  Y
   -13137.5203+25.3200332*T-33.327603*T*LN(T)-0.00119159274*T**2
   +1.35611111E-08*T**3+525809.556*T**(-1);  3300  Y
   -27973.4908+62.5195726*T-37.9072074*T*LN(T)-8.50483772E-4*T**2
   +2.14409777E-08*T**3+8766421.4*T**(-1);  6000 N !

 FUNCTION GO3GAS    298.15  +133772.042-84.8602165*T-19.8314069*T*LN(T)
   -.0392015696*T**2+7.90727187E-06*T**3-11328.9959*T**(-1);  600 Y
   +120765.524+120.113376*T-51.8410152*T*LN(T)+.00353983136*T**2
   +3.20640143E-07*T**3+997137.156*T**(-1);  1500  Y
   +115412.196+164.679664*T-58.069736*T*LN(T)-2.84399032E-4*T**2
   +5.95650279E-10*T**3+1878139.02*T**(-1);  6000 N !
 
 FUNCTION GMGGAS    298.15
   +141418.325-9.33174054*T-20.786112*T*LN(T);    2100 Y
   +141368.693-8.4763692*T-20.9159834*T*LN(T)+1.01999226E-04*T**2
   -1.20680507E-08*T**3+3353.51784*T**(-1);   2800 Y
   +112295.51+124.651034*T-37.8814339*T*LN(T)+0.00454066508*T**2
   -2.31092083E-07*T**3+9457597.28*T**(-1);   4400 Y
   +156940.219-11.5390138*T-21.5089817*T*LN(T)+0.0018818063*T**2
   -1.5039388E-07*T**3-13275078.9*T**(-1);   6000 N !
 
 FUNCTION GMG2GAS    298.15  +280300.882-47.0893342*T-29.6013398*T*LN(T)
   +3.32284912E-04*T**2-3.82818567E-08*T**3-116214.784*T**(-1);  1600 Y
   +279069.206-42.7497354*T-30.1020809*T*LN(T)+2.75706772E-04*T**2
   -1.37104799E-08*T**3+273336.536*T**(-1);  6000 N !
 
 FUNCTION UN_ASS 298.15 0; 300 N !

$-----------------------------------------------------------------------------
 TYPE_DEFINITION % SEQ *!
 DEFINE_SYSTEM_DEFAULT ELEMENT 2 !
 DEFAULT_COMMAND DEF_SYS_ELEMENT VA /- !

$-----------------------------------------------------------------------------
$ GAS:G
$-----------------------------------------------------------------------------
 PHASE GAS:G %  1  1.0  !
    CONSTITUENT GAS:G :MG, MG2, MGO, O, O2, O3 :  !
  PARAMETER G(GAS,O;0)    298.15  +GOGAS+R*T*LN(9.8692327E-6*P);     6000 N !
  PARAMETER G(GAS,O2;0)   298.15  +GO2GAS+R*T*LN(9.8692327E-6*P);    6000 N !
  PARAMETER G(GAS,MGO;0)  298.15  +GMGOGAS+R*T*LN(9.8692327E-6*P);   6000 N !
  PARAMETER G(GAS,O3;0)   298.15  +GO3GAS+R*T*LN(9.8692327E-6*P);    6000 N !
  PARAMETER G(GAS,MG;0)   298.15  +GMGGAS+R*T*LN(9.8692327E-6*P);    6000 N !
  PARAMETER G(GAS,MG2;0)  298.15  +GMG2GAS+R*T*LN(9.8692327E-6*P);   6000 N !

$-----------------------------------------------------------------------------
$ LIQUID_Y:Y
$-----------------------------------------------------------------------------
 PHASE LIQUID:Y % 2 1  1  !
    CONSTITUENT LIQUID:Y :MG+2:O-2,VA :  !
  PARAMETER G(LIQUID,MG+2:VA;0)     298.15 +GLIQMG;                   6000 N!
  PARAMETER G(LIQUID,MG+2:O-2;0)    298.15 +2*GLIQMGO;                6000 N!
  PARAMETER G(LIQUID,MG+2:O-2,VA;0) 298.15 +182000+26.8*T;            6000 N!

$-----------------------------------------------------------------------------
$ PERICLASE
$-----------------------------------------------------------------------------
 PHASE PERI  %  2 1 1   !
    CONSTITUENT PERI  :MG+2 :O-2:  !
  PARAMETER G(PERI,MG+2:O-2;0)  298.15  +GSOLMGO;                    6000 N !

$-----------------------------------------------------------------------------
$ HCP_A3
$-----------------------------------------------------------------------------
 PHASE HCP_A3 % 1  1 !
    CONSTITUENT HCP_A3 :MG:  !
   PARAMETER G(HCP_A3,MG;0)   298.15 +GHSERMG;                    3000 N !

$-----------------------------------------------------------------------------
$END

File: databases/nims_mgsi.tdb
$ Mg-Si
$
$ TDB-file for the thermodynamic assessment of the Mg-Si system
$
$------------------------------------------------------------------------------
$ 2021.08.23
$
$ TDB file for PANDAT created by G.Deffrennes, T.Abe, K.Hashimoto and Y.Sawada
$
$ National Institute for Materials Science. 
$ 1-2-1 Sengen, Tsukuba, Ibaraki 305-0047, Japan
$ e-mail: abe.taichi @nims.go.jp
$ Copyright (C) NIMS 2021

$------------------------------------------------------------------------------
$ PARAMETERS ARE TAKEN FROM
$ Phase Equilibria and Thermodynamics of the
$ Mg-Si-Li System and Remodeling of the Mg-Si System
$ D. Kevorkov, R. Schmid-Fetzer, and F. Zhang, JPEDAV, 25 (2004) 140-151.
$
$------------------------------------------------------------------------------
$ Comments
$ Parameters for pure elements are taken from SGTE Unary 5.0.
$                                                                          T.A.
$------------------------------------------------------------------------------
$ ELEMENTS
$------------------------------------------------------------------------------
 ELEMENT /-   ELECTRON_GAS              0.0000E+00  0.0000E+00  0.0000E+00!
 ELEMENT VA   VACUUM                    0.0000E+00  0.0000E+00  0.0000E+00!
 ELEMENT MG   HCP_A3                    2.4305E+01  4.9980E+03  3.2671E+01!
 ELEMENT SI   DIAMOND_A4                2.8085E+01  3.2175E+03  1.8820E+01!
$------------------------------------------------------------------------------
$ FUNCTION
$------------------------------------------------------------------------------
$ Mg
$ -------------------------------------
 FUNCTION GHSERMG  298.15
 -8367.34+143.675547*T-26.1849782*T*LN(T)+0.4858E-3*T**2-1.393669E-6*T**3
 +78950*T**(-1);   923.00 Y
 -14130.185+204.716215*T-34.3088*T*LN(T)+1038.192E25*T**(-9);  3000.00 N !
 
 FUNCTION GLIQMG 298.15 8202.243-8.83693*T-80.176E-21*T**7+GHSERMG; 923 Y
 -5439.869+195.324057*T-34.3088*T*LN(T);  3000.00 N !
 
$ Si
$ -------------------------------------
 FUNCTION GHSERSI  298.15
 -8162.609+137.236859*T-22.8317533*T*LN(T)-1.912904E-3*T**2-0.003552E-6*T**3
 +176667*T**(-1);  1687.00 Y
 -9457.642+167.281367*T-27.196*T*LN(T)-420.369E28*T**(-9);  3600.00 N !
 
 FUNCTION GLIQSI 298.15 50696.36-30.099439*T+209.307E-23*T**7+GHSERSI; 1687 Y
 40370.523+137.722298*T-27.196*T*LN(T);  3600.00 N !
 
 FUNCTION GHCPSI 298.15 49200-20.8*T+GHSERSI; 3600 N !
$
$------------------------------------------------------------------------------
 TYPE_DEFINITION % SEQ * !
 DEFINE_SYSTEM_DEFAULT ELEMENT 2 !
 DEFAULT_COMMAND DEF_SYS_ELEMENT VA !
$------------------------------------------------------------------------------
$ PARAMETERS FOR LIQUID PHASE
$------------------------------------------------------------------------------
 PHASE LIQUID %  1  1  !
 CONSTITUENT LIQUID :MG,SI:!
 PARAMETER G(LIQUID,MG;0)    298.15     +GLIQMG#;                   6000 N !
 PARAMETER G(LIQUID,SI;0)    298.15     +GLIQSI#;                   6000 N !
 PARAMETER L(LIQUID,MG,SI;0) 298.15     -70055+24.98*T;             6000 N !
 PARAMETER L(LIQUID,MG,SI;1) 298.15     -1300;                      6000 N !
 PARAMETER L(LIQUID,MG,SI;2) 298.15     +6272;                      6000 N !
$------------------------------------------------------------------------------
$ PARAMETERS FOR HCP_A3 PHASE
$------------------------------------------------------------------------------
 PHASE HCP_A3 % 1 1 !
 CONSTITUENT HCP_A3 :MG,SI:!
 PARAMETER G(HCP_A3,MG;0)    298.15  +GHSERMG#;                     6000 N !
 PARAMETER G(HCP_A3,SI;0)    298.15  +GHCPSI#;                      6000 N !
 PARAMETER L(HCP_A3,MG,SI;0) 298.15  -7148.79+0.894*T;              6000 N !
$------------------------------------------------------------------------------
$ PARAMETERS FOR DIAMOND_A4 PHASE
$------------------------------------------------------------------------------
 PHASE DIAMOND_A4 % 2 1 1 !
 CONSTITUENT DIAMOND_A4 : SI : VA : !
 PARAMETER G(DIAMOND_A4,SI:VA)    298.15  +GHSERSI;                 6000 N !
$------------------------------------------------------------------------------
$ PARAMETERS FOR COMPOUNDS
$------------------------------------------------------------------------------
 PHASE MG2SI % 2 0.5 0.25 !
 CONSTITUENT MG2SI : MG : SI : !
 PARAMETER G(MG2SI,MG:SI)    298.15  +0.5*GHSERMG+0.25*GHSERSI
             -16177.5+3.8967*T;                                       6000 N !
$------------------------------------------------------------------------------
$end

File: databases/outward_alfemg.tdb
$$$$$$$$$$$$$$$$$$$$$$$$$$$$$$$$$$$$$$$$$$$$$$$$$$$$$$$$$$$$$$$$$$$$$$$$$$$$$$
$ Date: 2024-09-24 17:48
$ Components: /-, AL, FE, MG, VA
$ Phases: AL13FE4, AL2FE, AL5FE2, AL5FE4, ALMG_BETA, ALMG_EPSILON,
$  ALMG_GAMMA, B2_BCC, BCC_A2, FCC_A1, HCP_A3, LIQUID
$ Generated by AlanCarter (pycalphad 0.10.6.dev12+gb8a989f7.d20240924)
$$$$$$$$$$$$$$$$$$$$$$$$$$$$$$$$$$$$$$$$$$$$$$$$$$$$$$$$$$$$$$$$$$$$$$$$$$$$$$

ELEMENT /- ELECTRON_GAS 0.0 0.0 0.0 !
ELEMENT AL FCC_A1 26.981539 4577.296 28.3215 !
ELEMENT FE BCC_A2 55.847 4489.0 27.28 !
ELEMENT MG HCP_A3 24.305 4998.0 32.671 !
ELEMENT VA VACUUM 0.0 0.0 0.0 !


FUNCTION GALBCC 298.15 10083.0-4.813*T+GHSERAL; 6000.0 N !
FUNCTION GALLIQ 298.15 11005.029+7.934E-20*T**(7)-11.841867*T+GHSERAL; 933.47
   Y 10482.382+1.231E+28*T**(-9)-11.253974*T+GHSERAL; 2900.0 N !
FUNCTION GBCCAL 298.15 10083.0-4.813*T+GHSERAL; 6000.0 N !
FUNCTION GFEFCC 298.15 -1462.4+GHSERFE-1.15*T*LOG(T)+8.282*T+0.00064*T**(2);
   1811.0 Y -1713.815+4.9251E+30*T**(-9)+GHSERFE+0.94001*T; 6000.0 N !
FUNCTION GFELIQ 298.15 12040.17-3.67516E-21*T**(7)+GHSERFE-6.55843*T; 1811.0
   Y 14544.751-2.29603E+31*T**(-9)+GHSERFE-8.01055*T; 6000.0 N !
FUNCTION GHCPAL 298.15 5481.0-1.799*T+GHSERAL; 6000.0 N !
FUNCTION GHSERAL 298.15 -7976.15+137.093038*T-24.3671976*T*LOG(T)
  -8.77664E-07*T**(3)-0.001884662*T**(2)+74092.0*T**(-1); 700.0 Y -11276.24
  +223.048446*T-38.5844296*T*LOG(T)-5.764227E-06*T**(3)+0.018531982*T**(2)
  +74092.0*T**(-1); 933.47 Y -11278.378+188.684153*T-31.748192*T*LOG(T)
  -1.230524E+28*T**(-9); 2900.0 N !
FUNCTION GHSERFE 298.15 1225.7+124.134*T-23.5143*T*LOG(T)-5.8927E-08*T**(3)
  -0.00439752*T**(2)+77359.0*T**(-1); 1811.0 Y -25383.581+299.31255*T
  -46.0*T*LOG(T)+2.29603E+31*T**(-9); 6000.0 N !
FUNCTION GHSERMG 298.15 -8367.34+143.677875*T-26.1849782*T*LOG(T)
  -1.393669E-06*T**(3)+0.0004858*T**(2)+78950.0*T**(-1); 923.0 Y -14130.185
  +204.718543*T-34.3088*T*LOG(T)+1.038192E+28*T**(-9); 3000.0 N !
FUNCTION GMGLIQ 298.15 8202.24-8.01759E-20*T**(7)-8.83693*T+GHSERMG; 923.0 Y
   8690.32-1.03819E+28*T**(-9)-9.39216*T+GHSERMG; 6000.0 N !
FUNCTION UN_ASS 298.15 0.0; 300.0 N !

TYPE_DEFINITION % SEQ * !
DEFINE_SYSTEM_DEFAULT ELEMENT 2 !
DEFAULT_COMMAND DEFINE_SYSTEM_ELEMENT /- VA !

TYPE_DEFINITION ^ GES AMEND_PHASE_DESCRIPTION B2_BCC DISORDERED_PART BCC_A2 !
TYPE_DEFINITION & GES AMEND_PHASE_DESCRIPTION BCC_A2 MAGNETIC -1.0 0.4 !
TYPE_DEFINITION * GES AMEND_PHASE_DESCRIPTION FCC_A1 MAGNETIC -3.0 0.28 !
TYPE_DEFINITION ( GES AMEND_PHASE_DESCRIPTION HCP_A3 MAGNETIC -3.0 0.28 !
PHASE AL13FE4 %  3 0.6275 0.235 0.1375 !
CONSTITUENT AL13FE4 :AL:FE:AL, VA: !

PHASE AL2FE %  2 2.0 1.0 !
CONSTITUENT AL2FE :AL:FE: !

PHASE AL5FE2 %  2 5.0 2.0 !
CONSTITUENT AL5FE2 :AL:FE: !

PHASE AL5FE4 %  1 1.0 !
CONSTITUENT AL5FE4 :AL, FE: !

PHASE ALMG_BETA %  2 140.0 89.0 !
CONSTITUENT ALMG_BETA :AL:MG: !

PHASE ALMG_EPSILON %  2 30.0 23.0 !
CONSTITUENT ALMG_EPSILON :AL:MG: !

PHASE ALMG_GAMMA %  3 5.0 12.0 12.0 !
CONSTITUENT ALMG_GAMMA :MG:AL, MG:AL, MG: !

PHASE B2_BCC %^  3 0.5 0.5 3.0 !
CONSTITUENT B2_BCC :AL, FE:AL, FE:VA: !

PHASE BCC_A2 %^&  2 1.0 3.0 !
CONSTITUENT BCC_A2 :AL, FE:VA: !

PHASE FCC_A1 %*  2 1.0 1.0 !
CONSTITUENT FCC_A1 :AL, FE, MG:VA: !

PHASE HCP_A3 %(  2 1.0 0.5 !
CONSTITUENT HCP_A3 :AL, FE, MG:VA: !

PHASE LIQUID:L %  1 1.0 !
CONSTITUENT LIQUID:L :AL, FE, MG: !



$$$$$$$$$$$$$$$$$$$$$$$$$$$$$$$$$$$$$$$$$$$$$$$$$$$$$$$$$$$$$$$$$$$$$$$$$$$$$$
$                                  AL13FE4                                   $
$$$$$$$$$$$$$$$$$$$$$$$$$$$$$$$$$$$$$$$$$$$$$$$$$$$$$$$$$$$$$$$$$$$$$$$$$$$$$$

PARAMETER G(AL13FE4,AL:FE:AL;0) 298.15 -30714.4+0.235*GHSERFE+7.44*T
  +0.765*GHSERAL; 6000.0 N !
PARAMETER G(AL13FE4,AL:FE:VA;0) 298.15 -27781.3+0.235*GHSERFE+7.2566*T
  +0.6275*GHSERAL; 6000.0 N !


$$$$$$$$$$$$$$$$$$$$$$$$$$$$$$$$$$$$$$$$$$$$$$$$$$$$$$$$$$$$$$$$$$$$$$$$$$$$$$
$                                   AL2FE                                    $
$$$$$$$$$$$$$$$$$$$$$$$$$$$$$$$$$$$$$$$$$$$$$$$$$$$$$$$$$$$$$$$$$$$$$$$$$$$$$$

PARAMETER G(AL2FE,AL:FE;0) 298.15 -98097.0+GHSERFE+18.7503*T+2.0*GHSERAL;
   6000.0 N !


$$$$$$$$$$$$$$$$$$$$$$$$$$$$$$$$$$$$$$$$$$$$$$$$$$$$$$$$$$$$$$$$$$$$$$$$$$$$$$
$                                   AL5FE2                                   $
$$$$$$$$$$$$$$$$$$$$$$$$$$$$$$$$$$$$$$$$$$$$$$$$$$$$$$$$$$$$$$$$$$$$$$$$$$$$$$

PARAMETER G(AL5FE2,AL:FE;0) 298.15 -228576.0+2.0*GHSERFE+48.99503*T
  +5.0*GHSERAL; 6000.0 N !


$$$$$$$$$$$$$$$$$$$$$$$$$$$$$$$$$$$$$$$$$$$$$$$$$$$$$$$$$$$$$$$$$$$$$$$$$$$$$$
$                                   AL5FE4                                   $
$$$$$$$$$$$$$$$$$$$$$$$$$$$$$$$$$$$$$$$$$$$$$$$$$$$$$$$$$$$$$$$$$$$$$$$$$$$$$$

PARAMETER G(AL5FE4,AL;0) 298.15 12178.9-4.813*T+GHSERAL; 6000.0 N !
PARAMETER G(AL5FE4,FE;0) 298.15 5009.03+GHSERFE; 6000.0 N !
PARAMETER G(AL5FE4,AL,FE;0) 298.15 -131649.0+29.4833*T; 6000.0 N !
PARAMETER G(AL5FE4,AL,FE;1) 298.15 -18619.5; 6000.0 N !


$$$$$$$$$$$$$$$$$$$$$$$$$$$$$$$$$$$$$$$$$$$$$$$$$$$$$$$$$$$$$$$$$$$$$$$$$$$$$$
$                                 ALMG_BETA                                  $
$$$$$$$$$$$$$$$$$$$$$$$$$$$$$$$$$$$$$$$$$$$$$$$$$$$$$$$$$$$$$$$$$$$$$$$$$$$$$$

PARAMETER G(ALMG_BETA,AL:MG;0) 298.15 -803385.0+105.238*T+140.0*GHSERAL
  +89.0*GHSERMG; 6000.0 N !


$$$$$$$$$$$$$$$$$$$$$$$$$$$$$$$$$$$$$$$$$$$$$$$$$$$$$$$$$$$$$$$$$$$$$$$$$$$$$$
$                                ALMG_EPSILON                                $
$$$$$$$$$$$$$$$$$$$$$$$$$$$$$$$$$$$$$$$$$$$$$$$$$$$$$$$$$$$$$$$$$$$$$$$$$$$$$$

PARAMETER G(ALMG_EPSILON,AL:MG;0) 298.15 -170832.0-8.047*T+30.0*GHSERAL
  +23.0*GHSERMG; 6000.0 N !


$$$$$$$$$$$$$$$$$$$$$$$$$$$$$$$$$$$$$$$$$$$$$$$$$$$$$$$$$$$$$$$$$$$$$$$$$$$$$$
$                                 ALMG_GAMMA                                 $
$$$$$$$$$$$$$$$$$$$$$$$$$$$$$$$$$$$$$$$$$$$$$$$$$$$$$$$$$$$$$$$$$$$$$$$$$$$$$$

PARAMETER G(ALMG_GAMMA,MG:AL:AL;0) 298.15 8360.0+20.338857*T+5.0*GHSERMG
  +24.0*GHSERAL; 6000.0 N !
PARAMETER G(ALMG_GAMMA,MG:MG:AL;0) 298.15 -103596.0+22.121*T+17.0*GHSERMG
  +12.0*GHSERAL; 6000.0 N !
PARAMETER G(ALMG_GAMMA,MG:AL:MG;0) 298.15 180556.0-138.069*T+17.0*GHSERMG
  +12.0*GHSERAL; 6000.0 N !
PARAMETER G(ALMG_GAMMA,MG:MG:MG;0) 298.15 139371.0-87.319*T+29.0*GHSERMG;
   6000.0 N !
PARAMETER G(ALMG_GAMMA,MG:AL:AL,MG;0) 298.15 113100.0-14.5*T; 6000.0 N !


$$$$$$$$$$$$$$$$$$$$$$$$$$$$$$$$$$$$$$$$$$$$$$$$$$$$$$$$$$$$$$$$$$$$$$$$$$$$$$
$                                   B2_BCC                                   $
$$$$$$$$$$$$$$$$$$$$$$$$$$$$$$$$$$$$$$$$$$$$$$$$$$$$$$$$$$$$$$$$$$$$$$$$$$$$$$

PARAMETER G(B2_BCC,AL:AL:VA;0) 298.15 0.0; 6000.0 N !
PARAMETER G(B2_BCC,FE:AL:VA;0) 298.15 -14300.9572; 6000.0 N !
PARAMETER G(B2_BCC,AL:FE:VA;0) 298.15 -14300.9572; 6000.0 N !
PARAMETER G(B2_BCC,FE:FE:VA;0) 298.15 0.0; 6000.0 N !


$$$$$$$$$$$$$$$$$$$$$$$$$$$$$$$$$$$$$$$$$$$$$$$$$$$$$$$$$$$$$$$$$$$$$$$$$$$$$$
$                                   BCC_A2                                   $
$$$$$$$$$$$$$$$$$$$$$$$$$$$$$$$$$$$$$$$$$$$$$$$$$$$$$$$$$$$$$$$$$$$$$$$$$$$$$$

PARAMETER G(BCC_A2,AL:VA;0) 298.15 GALBCC; 2900.0 N !
PARAMETER G(BCC_A2,FE:VA;0) 298.15 GHSERFE; 6000.0 N !
PARAMETER TC(BCC_A2,FE:VA;0) 298.15 1043.0; 6000.0 N !
PARAMETER BMAGN(BCC_A2,FE:VA;0) 298.15 2.22; 6000.0 N !
PARAMETER G(BCC_A2,AL,FE:VA;0) 298.15 -122960.0+31.9888*T; 6000.0 N !
PARAMETER G(BCC_A2,AL,FE:VA;1) 298.15 2945.2; 6000.0 N !
PARAMETER TC(BCC_A2,AL,FE:VA;1) 298.15 504.0; 6000.0 N !


$$$$$$$$$$$$$$$$$$$$$$$$$$$$$$$$$$$$$$$$$$$$$$$$$$$$$$$$$$$$$$$$$$$$$$$$$$$$$$
$                                   FCC_A1                                   $
$$$$$$$$$$$$$$$$$$$$$$$$$$$$$$$$$$$$$$$$$$$$$$$$$$$$$$$$$$$$$$$$$$$$$$$$$$$$$$

PARAMETER G(FCC_A1,AL:VA;0) 298.15 GHSERAL; 2900.0 N !
PARAMETER G(FCC_A1,FE:VA;0) 298.15 GFEFCC; 6000.0 N !
PARAMETER TC(FCC_A1,FE:VA;0) 298.15 67.0; 6000.0 N !
PARAMETER BMAGN(FCC_A1,FE:VA;0) 298.15 0.7; 6000.0 N !
PARAMETER G(FCC_A1,AL,FE:VA;0) 298.15 -76066.1+18.6758*T; 6000.0 N !
PARAMETER G(FCC_A1,AL,FE:VA;1) 298.15 21167.4+1.3398*T; 6000.0 N !
PARAMETER G(FCC_A1,MG:VA;0) 298.15 2600.0-0.9*T+GHSERMG; 3000.0 N !
PARAMETER G(FCC_A1,AL,MG:VA;0) 298.15 1593.0+2.149*T; 6000.0 N !
PARAMETER G(FCC_A1,AL,MG:VA;1) 298.15 1014.0-0.66*T; 6000.0 N !
PARAMETER G(FCC_A1,AL,MG:VA;2) 298.15 -673.0; 6000.0 N !


$$$$$$$$$$$$$$$$$$$$$$$$$$$$$$$$$$$$$$$$$$$$$$$$$$$$$$$$$$$$$$$$$$$$$$$$$$$$$$
$                                   HCP_A3                                   $
$$$$$$$$$$$$$$$$$$$$$$$$$$$$$$$$$$$$$$$$$$$$$$$$$$$$$$$$$$$$$$$$$$$$$$$$$$$$$$

PARAMETER G(HCP_A3,AL:VA;0) 298.15 5481.0-1.8*T+GHSERAL; 2900.0 N !
PARAMETER G(HCP_A3,FE:VA;0) 298.15 -3705.78+GHSERFE-1.15*T*LOG(T)+12.591*T
  +0.00064*T**(2); 1811.0 Y -3957.199+4.9251E+30*T**(-9)+GHSERFE+5.24951*T;
   6000.0 N !
PARAMETER G(HCP_A3,AL,FE:VA;0) 298.15 -106903.0+20.0*T; 6000.0 N !
PARAMETER G(HCP_A3,MG:VA;0) 298.15 GHSERMG; 3000.0 N !
PARAMETER G(HCP_A3,AL,MG:VA;0) 298.15 4336.0-2.863*T; 6000.0 N !
PARAMETER G(HCP_A3,AL,MG:VA;1) 298.15 -449.0-0.135*T; 6000.0 N !
PARAMETER G(HCP_A3,AL,MG:VA;2) 298.15 -1963.0; 6000.0 N !


$$$$$$$$$$$$$$$$$$$$$$$$$$$$$$$$$$$$$$$$$$$$$$$$$$$$$$$$$$$$$$$$$$$$$$$$$$$$$$
$                                   LIQUID                                   $
$$$$$$$$$$$$$$$$$$$$$$$$$$$$$$$$$$$$$$$$$$$$$$$$$$$$$$$$$$$$$$$$$$$$$$$$$$$$$$

PARAMETER G(LIQUID,AL;0) 298.15 GALLIQ; 6000.0 N !
PARAMETER G(LIQUID,FE;0) 298.15 GFELIQ; 6000.0 N !
PARAMETER G(LIQUID,AL,FE;0) 298.15 -91976.5+22.1314*T; 6000.0 N !
PARAMETER G(LIQUID,AL,FE;1) 298.15 -5672.58+4.8728*T; 6000.0 N !
PARAMETER G(LIQUID,AL,FE;2) 298.15 121.9; 6000.0 N !
PARAMETER G(LIQUID,MG;0) 298.15 GMGLIQ; 3000.0 N !
PARAMETER G(LIQUID,AL,MG;0) 298.15 -9019.0+4.794*T; 6000.0 N !
PARAMETER G(LIQUID,AL,MG;1) 298.15 -1093.0+1.412*T; 6000.0 N !
PARAMETER G(LIQUID,AL,MG;2) 298.15 494.0; 6000.0 N !
